Repository: airi-utcn/AlloyGraph

# AlloyMind Docker Setup

## Overview

AlloyMind uses a multi-container Docker architecture with three services:

- **Backend** (Flask + Gunicorn): AI-powered alloy design API
- **Frontend** (Vue.js + Nginx): Web interface for alloy evaluation and design
- **Database** (Weaviate): Vector database for alloy knowledge graph

## Architecture

```
┌─────────────────┐     ┌──────────────────┐     ┌─────────────┐
│   Frontend      │────▶│    Backend       │────▶│  Weaviate   │
│  Vue.js/Nginx   │     │  Flask/Gunicorn  │     │  Vector DB  │
│   Port 3000     │     │    Port 5001     │     │  Port 8081  │
└─────────────────┘     └──────────────────┘     └─────────────┘
```

## Deployment Modes

### Local Development
Services run in Docker containers on your machine. Frontend and backend are accessible via `localhost`.

**Configuration:**
- Frontend: `http://localhost:3000`
- Backend: `http://localhost:5001`
- Set `VITE_API_BASE_URL=http://localhost:5001` in `frontend/.env.production`

### Production Deployment
Containers run on a server and are accessible via public domain/IP.

**Configuration:**
- Frontend: `http://your-domain:3000`
- Backend: `http://your-domain:5001`
- Set `VITE_API_BASE_URL=http://your-domain:5001` in `frontend/.env.production`

## Quick Start

### Prerequisites
- Docker & Docker Compose
- Groq API key ([obtain here](https://console.groq.com/keys))

## Production Stack

- **WSGI Server:** Gunicorn (4 workers, 120s timeout)
- **Web Server:** Nginx (gzip, caching, SPA routing)
- **Database:** Weaviate (vector embeddings, GraphQL)

## Key Files

| File | Purpose |
|------|---------|
| `docker-compose.yml` | Service orchestration |
| `backend/Dockerfile` | Backend container definition |
| `frontend/Dockerfile` | Multi-stage frontend build |
| `frontend/nginx.conf` | SPA routing configuration |
| `frontend/.env.production` | Frontend API URL |

# AlloyMind Property Prediction Models

This directory contains the machine learning core of AlloyMind, responsible for predicting the mechanical properties of Ni-based superalloys across a wide temperature range.

## Overview
The system employs a **Hybrid Physics-ML Engine**. Instead of training on raw composition alone, we first derive meaningful metallurgical parameters to guide the models.

## Core Components

### 1. Feature Engineering (`feature_engineering.py`)
This is the "Metallurgical Bridge" that transforms raw input into physical descriptors:
- **Phase Stability**: Calculates average Md (d-electron parameter) to estimate TCP phase risk.
- **Microstructure**: Estimates Gamma Prime ($\gamma'$) volume fraction based on Al, Ti, Nb, and Ta content.
- **Physical Properties**: Calculates theoretical density using the rule of mixtures.
- **Compositional Ratios**: Derives critical ratios (e.g., Al/Ti, Cr/Co) that influence oxidation resistance and strengthening.

### 2. Training Pipeline (`train_ml_models.py`)
Responsible for building and updated the models:
- **Data Source**: Consumes `final_alloy_data_enriched.jsonl`.
- **Architecture**: A **Voting Ensemble** combining **XGBoost** and **Random Forest Regressors**.
- **Cross-Validation**: Uses `GroupKFold` (grouped by Alloy name) to ensure the models generalize to unseen alloys, not just unseen temperature points for known alloys.

### 3. Inference Engine (`predictor.py`)
Provides a clean API for the rest of the application:
- **Singleton Pattern**: Ensures models are loaded into memory once.
- **Input**: Accepts a dictionary of weight percentages (wt%).
- **Execution**:
    1. Derives physical features.
    2. Expands the input across target temperatures (default 20°C to 1100°C).
    3. Returns a structured DataFrame of predictions (YS, UTS, EL).

## Model Storage
- [**saved_models/**](file:///Users/alexlecu/PycharmProjects/AlloyMind/backend/alloy_crew/models/saved_models/): Contains the serialized `.pkg` files. These files bundle the trained ensemble along with the feature names required for alignment.

## Accuracy (Current Benchmarks)
| Metric | Avg R² (5-Fold CV) |
| :--- | :--- |
| Yield Strength | ~0.743 |
| Tensile Strength | ~0.712 |
| Elongation | ~0.418 |

File: backend/alloy_crew/models/training_data/final_alloy_data_enriched.jsonl (part 1 of 4)
{"alloy": "Alloy 713C", "processing": "cast", "form": null, "composition": {"Ni": 74.0, "Cr": 12.5, "Mo": 4.2, "Nb": 2.0, "Al": 6.1, "Ti": 0.8, "C": 0.12, "B": 0.012, "Zr": 0.1}, "yield_strength": [{"temp_c": "21", "value": 740.0}, {"temp_c": "538", "value": 705.0}, {"temp_c": "649", "value": 715.0}, {"temp_c": "760", "value": 745.0}, {"temp_c": "871", "value": 495.0}, {"temp_c": "982", "value": 305.0}], "uts": [{"temp_c": "21", "value": 850.0}, {"temp_c": "538", "value": 860.0}, {"temp_c": "649", "value": 870.0}, {"temp_c": "760", "value": 940.0}, {"temp_c": "871", "value": 725.0}, {"temp_c": "982", "value": 470.0}], "elongation": [{"temp_c": " 21", "value": 8.0}, {"temp_c": "538", "value": 10.0}, {"temp_c": "649", "value": 7.0}, {"temp_c": "760", "value": 6.0}, {"temp_c": "871", "value": 14.0}, {"temp_c": "982", "value": 20.0}], "elasticity": [{"temp_c": "21", "value": 206.0}, {"temp_c": "93", "value": 203.0}, {"temp_c": "204", "value": 199.0}, {"temp_c": "316", "value": 193.0}, {"temp_c": "427", "value": 188.0}, {"temp_c": "538", "value": 179.0}, {"temp_c": "649", "value": 172.0}, {"temp_c": "760", "value": 167.0}, {"temp_c": "871", "value": 156.0}, {"temp_c": "982", "value": 148.0}], "computed_features": {"atomic_percent": {"Ni": 69.22, "Cr": 13.2, "Mo": 2.4, "Nb": 1.18, "Al": 12.41, "Ti": 0.92, "C": 0.55, "B": 0.06, "Zr": 0.06}, "Md_avg": 0.9677, "TCP_risk": "low", "density_calculated_gcm3": 8.312, "gamma_prime_estimated_vol_pct": 35.1, "SSS_total_wt_pct": 6.2, "refractory_total_wt_pct": 6.2, "GP_formers_wt_pct": 8.9, "Al_Ti_ratio": 7.53, "Cr_Co_ratio": 1250.0, "Cr_Ni_ratio": 0.169, "Mo_W_ratio": 420.0, "Al_Ti_at_ratio": 13.34, "GP_formers_at_pct": 14.51}}
{"alloy": "Alloy 713LC", "processing": "cast", "form": null, "composition": {"Ni": 75.0, "Cr": 12.0, "Mo": 4.5, "Nb": 2.0, "Al": 5.9, "Ti": 0.6, "C": 0.05, "B": 0.01, "Zr": 0.1}, "yield_strength": [{"temp_c": "21", "value": 750.0}, {"temp_c": "538", "value": 760.0}, {"temp_c": "649", "value": 785.0}, {"temp_c": "760", "value": 760.0}, {"temp_c": "871", "value": 580.0}, {"temp_c": "982", "value": 281.0}], "uts": [{"temp_c": "21", "value": 895.0}, {"temp_c": "538", "value": 895.0}, {"temp_c": "649", "value": 1085.0}, {"temp_c": "760", "value": 950.0}, {"temp_c": "871", "value": 750.0}, {"temp_c": "982", "value": 470.0}], "elongation": [{"temp_c": " 21", "value": 15.0}, {"temp_c": "538", "value": 11.0}, {"temp_c": "649", "value": 11.0}, {"temp_c": "760", "value": 11.0}, {"temp_c": "871", "value": 12.0}, {"temp_c": "982", "value": 22.0}], "elasticity": [{"temp_c": "21", "value": 197.0}, {"temp_c": "93", "value": 194.0}, {"temp_c": "204", "value": 186.0}, {"temp_c": "316", "value": 183.0}, {"temp_c": "427", "value": 178.0}, {"temp_c": "538", "value": 172.0}, {"temp_c": "649", "value": 165.0}, {"temp_c": "760", "value": 159.0}, {"temp_c": "871", "value": 149.0}, {"temp_c": "982", "value": 136.0}], "computed_features": {"atomic_percent": {"Ni": 70.43, "Cr": 12.72, "Mo": 2.58, "Nb": 1.19, "Al": 12.05, "Ti": 0.69, "C": 0.23, "B": 0.05, "Zr": 0.06}, "Md_avg": 0.9618, "TCP_risk": "low", "density_calculated_gcm3": 8.353, "gamma_prime_estimated_vol_pct": 33.6, "SSS_total_wt_pct": 6.5, "refractory_total_wt_pct": 6.5, "GP_formers_wt_pct": 8.5, "Al_Ti_ratio": 9.67, "Cr_Co_ratio": 1200.0, "Cr_Ni_ratio": 0.16, "Mo_W_ratio": 450.0, "Al_Ti_at_ratio": 17.21, "GP_formers_at_pct": 13.93}}
{"alloy": "B-1900", "processing": "cast", "form": null, "composition": {"Ni": 64.0, "Cr": 8.0, "Co": 10.0, "Mo": 6.0, "Ta": 4.0, "Al": 6.0, "Ti": 1.0, "C": 0.1, "B": 0.015, "Zr": 0.1}, "yield_strength": [{"temp_c": "21", "value": 825.0}, {"temp_c": "538", "value": 870.0}, {"temp_c": "649", "value": 925.0}, {"temp_c": "760", "value": 808.0}, {"temp_c": "871", "value": 695.0}, {"temp_c": "982", "value": 415.0}, {"temp_c": "1093", "value": 195.0}], "uts": [{"temp_c": "21", "value": 970.0}, {"temp_c": "538", "value": 1005.0}, {"temp_c": "649", "value": 1015.0}, {"temp_c": "760", "value": 950.0}, {"temp_c": "871", "value": 793.0}, {"temp_c": "982", "value": 550.0}, {"temp_c": "1093", "value": 270.0}], "elongation": [{"temp_c": " 21", "value": 8.0}, {"temp_c": "538", "value": 7.0}, {"temp_c": "649", "value": 6.0}, {"temp_c": "760", "value": 4.0}, {"temp_c": "871", "value": 4.0}, {"temp_c": "982", "value": 7.0}, {"temp_c": "1093", "value": 11.0}], "elasticity": [{"temp_c": "21", "value": 214.0}, {"temp_c": "93", "value": 210.0}, {"temp_c": "204", "value": 205.0}, {"temp_c": "316", "value": 199.0}, {"temp_c": "427", "value": 193.0}, {"temp_c": "538", "value": 183.0}, {"temp_c": "649", "value": 179.0}, {"temp_c": "760", "value": 172.0}, {"temp_c": "871", "value": 163.0}, {"temp_c": "982", "value": 154.0}], "computed_features": {"atomic_percent": {"Ni": 62.22, "Cr": 8.78, "Co": 9.68, "Mo": 3.57, "Ta": 1.26, "Al": 12.69, "Ti": 1.19, "C": 0.48, "B": 0.08, "Zr": 0.06}, "Md_avg": 0.9748, "TCP_risk": "low", "density_calculated_gcm3": 8.73, "gamma_prime_estimated_vol_pct": 36.3, "SSS_total_wt_pct": 10.0, "refractory_total_wt_pct": 10.0, "GP_formers_wt_pct": 11.0, "Al_Ti_ratio": 5.94, "Cr_Co_ratio": 0.8, "Cr_Ni_ratio": 0.125, "Mo_W_ratio": 600.0, "Al_Ti_at_ratio": 10.57, "GP_formers_at_pct": 15.14}}
{"alloy": "C-1023", "processing": "cast", "form": null, "composition": {"Ni": 58.0, "Cr": 15.0, "Co": 10.0, "Mo": 8.5, "Al": 4.2, "Ti": 3.6, "C": 0.16, "B": 0.006}, "yield_strength": [], "uts": [], "elongation": [], "elasticity": [{"temp_c": "21", "value": 199.0}, {"temp_c": "538", "value": 179.0}, {"temp_c": "649", "value": 172.0}, {"temp_c": "760", "value": 166.0}, {"temp_c": "982", "value": 145.0}], "computed_features": {"atomic_percent": {"Ni": 55.53, "Cr": 16.21, "Co": 9.53, "Mo": 4.98, "Al": 8.75, "Ti": 4.23, "C": 0.75, "B": 0.03}, "Md_avg": 0.9968, "TCP_risk": "high", "density_calculated_gcm3": 8.328, "gamma_prime_estimated_vol_pct": 32.5, "SSS_total_wt_pct": 8.5, "refractory_total_wt_pct": 8.5, "GP_formers_wt_pct": 7.8, "Al_Ti_ratio": 1.16, "Cr_Co_ratio": 1.5, "Cr_Ni_ratio": 0.259, "Mo_W_ratio": 850.0, "Al_Ti_at_ratio": 2.06, "GP_formers_at_pct": 12.98}}
{"alloy": "Cast Alloy 625", "processing": "cast", "form": null, "composition": {"Ni": 63.0, "Cr": 21.6, "Mo": 8.7, "Nb": 3.9, "Al": 0.2, "Ti": 0.2, "Fe": 2.0, "Mn": 0.06, "Si": 0.2, "C": 0.2}, "yield_strength": [{"temp_c": "21", "value": 350.0}, {"temp_c": "538", "value": 235.0}, {"temp_c": "649", "value": 235.0}, {"temp_c": "760", "value": 235.0}, {"temp_c": "871", "value": 200.0}, {"temp_c": "982", "value": 105.0}], "uts": [{"temp_c": "21", "value": 710.0}, {"temp_c": "538", "value": 510.0}, {"temp_c": "649", "value": 490.0}, {"temp_c": "760", "value": 430.0}, {"temp_c": "871", "value": 275.0}, {"temp_c": "982", "value": 140.0}], "elongation": [{"temp_c": " 21", "value": 48.0}, {"temp_c": "538", "value": 50.0}, {"temp_c": "649", "value": 51.0}, {"temp_c": "760", "value": 27.0}, {"temp_c": "871", "value": 47.0}, {"temp_c": "982", "value": 40.0}], "elasticity": [], "computed_features": {"atomic_percent": {"Ni": 63.38, "Cr": 24.52, "Mo": 5.35, "Nb": 2.48, "Al": 0.44, "Ti": 0.25, "Fe": 2.11, "Mn": 0.06, "Si": 0.42, "C": 0.98}, "Md_avg": 0.902, "TCP_risk": "low", "density_calculated_gcm3": 8.569, "gamma_prime_estimated_vol_pct": 5.4, "SSS_total_wt_pct": 12.6, "refractory_total_wt_pct": 12.6, "GP_formers_wt_pct": 4.3, "Al_Ti_ratio": 0.95, "Cr_Co_ratio": 2160.0, "Cr_Ni_ratio": 0.343, "Mo_W_ratio": 870.0, "Al_Ti_at_ratio": 1.69, "GP_formers_at_pct": 3.17}}
{"alloy": "Cast Alloy 718", "processing": "cast", "form": null, "composition": {"Ni": 52.5, "Cr": 19.0, "Mo": 3.0, "Nb": 5.2, "Al": 0.6, "Ti": 0.8, "Fe": 18.5, "Mn": 0.2, "Si": 0.2, "C": 0.05, "B": 0.006}, "yield_strength": [{"temp_c": "21", "value": 915.0}], "uts": [{"temp_c": "21", "value": 1090.0}], "elongation": [{"temp_c": " 21", "value": 11.0}], "elasticity": [], "computed_features": {"atomic_percent": {"Ni": 51.62, "Cr": 21.09, "Mo": 1.8, "Nb": 3.23, "Al": 1.28, "Ti": 0.96, "Fe": 19.12, "Mn": 0.21, "Si": 0.41, "C": 0.24, "B": 0.03}, "Md_avg": 0.9174, "TCP_risk": "low", "density_calculated_gcm3": 8.316, "gamma_prime_estimated_vol_pct": 10.4, "SSS_total_wt_pct": 8.2, "refractory_total_wt_pct": 8.2, "GP_formers_wt_pct": 6.6, "Al_Ti_ratio": 0.74, "Cr_Co_ratio": 1900.0, "Cr_Ni_ratio": 0.362, "Mo_W_ratio": 300.0, "Al_Ti_at_ratio": 1.32, "GP_formers_at_pct": 5.47}}
{"alloy": "CMSX-2*(SC)", "processing": "cast", "form": null, "composition": {"Ni": 33.0, "Cr": 8.0, "Co": 5.0, "Mo": 0.6, "W": 8.0, "Ta": 6.0, "Al": 5.6, "Ti": 1.0}, "yield_strength": [{"temp_c": "21", "value": 1135.0}, {"temp_c": "538", "value": 1245.0}, {"temp_c": "871", "value": 860.0}, {"temp_c": "1093", "value": 400.0}], "uts": [{"temp_c": "21", "value": 1187.0}, {"temp_c": "760", "value": 1296.0}, {"temp_c": "871", "value": 1020.0}], "elongation": [{"temp_c": " 21", "value": 10.0}, {"temp_c": "760", "value": 17.0}, {"temp_c": "871", "value": 20.0}], "elasticity": [{"temp_c": "21", "value": 127.0}, {"temp_c": "538", "value": 110.0}, {"temp_c": "649", "value": 105.0}, {"temp_c": "760", "value": 99.3}, {"temp_c": "982", "value": 86.9}], "computed_features": {"atomic_percent": {"Ni": 50.55, "Cr": 13.83, "Co": 7.63, "Mo": 0.56, "W": 3.91, "Ta": 2.98, "Al": 18.66, "Ti": 1.88}, "Md_avg": 1.1166, "TCP_risk": "high", "density_calculated_gcm3": 10.054, "gamma_prime_estimated_vol_pct": 55.1, "SSS_total_wt_pct": 14.6, "refractory_total_wt_pct": 14.6, "GP_formers_wt_pct": 12.6, "Al_Ti_ratio": 5.54, "Cr_Co_ratio": 1.6, "Cr_Ni_ratio": 0.242, "Mo_W_ratio": 0.07, "Al_Ti_at_ratio": 9.87, "GP_formers_at_pct": 23.52}}
{"alloy": "CMSX-3*(SC)", "processing": "cast", "form": null, "composition": {"Ni": 33.0, "Cr": 8.0, "Co": 5.0, "Mo": 0.6, "W": 8.0, "Ta": 6.0, "Al": 5.6, "Ti": 1.0, "Other": 0.1}, "yield_strength": [], "uts": [], "elongation": [], "elasticity": [{"temp_c": "21", "value": 127.0}, {"temp_c": "538", "value": 110.0}, {"temp_c": "649", "value": 105.0}, {"temp_c": "760", "value": 99.3}, {"temp_c": "982", "value": 86.9}], "computed_features": {"atomic_percent": {"Ni": 50.55, "Cr": 13.83, "Co": 7.63, "Mo": 0.56, "W": 3.91, "Ta": 2.98, "Al": 18.66, "Ti": 1.88}, "Md_avg": 1.1166, "TCP_risk": "high", "density_calculated_gcm3": 10.051, "gamma_prime_estimated_vol_pct": 55.1, "SSS_total_wt_pct": 14.6, "refractory_total_wt_pct": 14.6, "GP_formers_wt_pct": 12.6, "Al_Ti_ratio": 5.54, "Cr_Co_ratio": 1.6, "Cr_Ni_ratio": 0.242, "Mo_W_ratio": 0.07, "Al_Ti_at_ratio": 9.87, "GP_formers_at_pct": 23.52}}
{"alloy": "CMSX-4*(SC)", "processing": "cast", "form": null, "composition": {"Ni": 62.0, "Cr": 7.0, "Co": 10.0, "Mo": 0.6, "W": 6.0, "Ta": 6.0, "Al": 5.6, "Ti": 1.0, "Other": 0.1}, "yield_strength": [{"temp_c": "21", "value": 966.0}], "uts": [{"temp_c": "21", "value": 1050.0}], "elongation": [], "elasticity": [{"temp_c": "21", "value": 127.0}, {"temp_c": "538", "value": 110.0}, {"temp_c": "649", "value": 105.0}, {"temp_c": "760", "value": 99.3}, {"temp_c": "982", "value": 86.9}], "computed_features": {"atomic_percent": {"Ni": 63.59, "Cr": 8.1, "Co": 10.22, "Mo": 0.38, "W": 1.96, "Ta": 2.0, "Al": 12.49, "Ti": 1.26}, "Md_avg": 0.9766, "TCP_risk": "low", "density_calculated_gcm3": 9.495, "gamma_prime_estimated_vol_pct": 36.9, "SSS_total_wt_pct": 12.6, "refractory_total_wt_pct": 12.6, "GP_formers_wt_pct": 12.6, "Al_Ti_ratio": 5.54, "Cr_Co_ratio": 0.7, "Cr_Ni_ratio": 0.113, "Mo_W_ratio": 0.1, "Al_Ti_at_ratio": 9.83, "GP_formers_at_pct": 15.75}}
{"alloy": "CMSX-6*(SC)", "processing": "cast", "form": null, "composition": {"Ni": 70.0, "Cr": 10.0, "Co": 5.0, "Mo": 3.0, "Ta": 2.0, "Al": 4.8, "Ti": 4.7, "Other": 0.1}, "yield_strength": [], "uts": [], "elongation": [], "elasticity": [{"temp_c": "21", "value": 127.0}, {"temp_c": "538", "value": 110.0}, {"temp_c": "649", "value": 105.0}, {"temp_c": "760", "value": 99.3}, {"temp_c": "982", "value": 86.9}], "computed_features": {"atomic_percent": {"Ni": 66.7, "Cr": 10.75, "Co": 4.74, "Mo": 1.75, "Ta": 0.62, "Al": 9.95, "Ti": 5.49}, "Md_avg": 0.9925, "TCP_risk": "high", "density_calculated_gcm3": 8.419, "gamma_prime_estimated_vol_pct": 39.4, "SSS_total_wt_pct": 5.0, "refractory_total_wt_pct": 5.0, "GP_formers_wt_pct": 11.5, "Al_Ti_ratio": 1.02, "Cr_Co_ratio": 2.0, "Cr_Ni_ratio": 0.143, "Mo_W_ratio": 300.0, "Al_Ti_at_ratio": 1.81, "GP_formers_at_pct": 16.06}}
{"alloy": "CM 186LC*(DS)", "processing": "cast", "form": null, "composition": {"Ni": 63.0, "Cr": 6.0, "Co": 9.0, "Mo": 0.5, "W": 8.0, "Ta": 3.0, "Al": 5.7, "Ti": 0.7, "C": 0.07, "B": 0.015, "Zr": 0.005, "Other": 1.4}, "yield_strength": [], "uts": [], "elongation": [], "elasticity": [{"temp_c": "21", "value": 127.0}, {"temp_c": "538", "value": 110.0}, {"temp_c": "649", "value": 105.0}, {"temp_c": "760", "value": 99.3}, {"temp_c": "982", "value": 86.9}], "computed_features": {"atomic_percent": {"Ni": 65.45, "Cr": 7.04, "Co": 9.31, "Mo": 0.32, "W": 2.65, "Ta": 1.01, "Al": 12.88, "Ti": 0.89, "C": 0.36, "B": 0.08, "Zr": 0.0}, "Md_avg": 0.9582, "TCP_risk": "low", "density_calculated_gcm3": 9.479, "gamma_prime_estimated_vol_pct": 35.7, "SSS_total_wt_pct": 11.5, "refractory_total_wt_pct": 11.5, "GP_formers_wt_pct": 9.4, "Al_Ti_ratio": 8.03, "Cr_Co_ratio": 0.67, "Cr_Ni_ratio": 0.095, "Mo_W_ratio": 0.06, "Al_Ti_at_ratio": 14.31, "GP_formers_at_pct": 14.78}}
{"alloy": "CM 247LC*(DS)", "processing": "cast", "form": null, "composition": {"Ni": 62.0, "Cr": 8.0, "Co": 9.0, "Mo": 0.5, "W": 10.0, "Ta": 3.2, "Al": 5.6, "Ti": 0.7, "C": 0.07, "B": 0.015, "Zr": 0.01, "Other": 1.4}, "yield_strength": [], "uts": [], "elongation": [], "elasticity": [{"temp_c": "21", "value": 127.0}, {"temp_c": "538", "value": 110.0}, {"temp_c": "649", "value": 105.0}, {"temp_c": "760", "value": 99.3}, {"temp_c": "982", "value": 86.9}], "computed_features": {"atomic_percent": {"Ni": 63.27, "Cr": 9.21, "Co": 9.15, "Mo": 0.31, "W": 3.26, "Ta": 1.06, "Al": 12.43, "Ti": 0.88, "C": 0.35, "B": 0.08, "Zr": 0.01}, "Md_avg": 0.9687, "TCP_risk": "low", "density_calculated_gcm3": 9.654, "gamma_prime_estimated_vol_pct": 34.6, "SSS_total_wt_pct": 13.7, "refractory_total_wt_pct": 13.7, "GP_formers_wt_pct": 9.5, "Al_Ti_ratio": 7.89, "Cr_Co_ratio": 0.89, "Cr_Ni_ratio": 0.129, "Mo_W_ratio": 0.05, "Al_Ti_at_ratio": 13.97, "GP_formers_at_pct": 14.37}}
{"alloy": "GMR-235", "processing": "cast", "form": null, "composition": {"Ni": 63.0, "Cr": 15.0, "Mo": 5.3, "Al": 3.0, "Ti": 2.0, "Fe": 10.0, "Mn": 0.3, "Si": 0.6, "C": 0.15, "B": 0.06}, "yield_strength": [{"temp_c": "21", "value": 640.0}, {"temp_c": "649", "value": 565.0}, {"temp_c": "982", "value": 295.0}], "uts": [{"temp_c": "21", "value": 710.0}, {"temp_c": "649", "value": 660.0}], "elongation": [{"temp_c": " 21", "value": 3.0}, {"temp_c": "649", "value": 3.0}, {"temp_c": "982", "value": 18.0}], "elasticity": [{"temp_c": "21", "value": 199.0}, {"temp_c": "538", "value": 179.0}, {"temp_c": "649", "value": 172.0}, {"temp_c": "760", "value": 166.0}, {"temp_c": "982", "value": 145.0}], "computed_features": {"atomic_percent": {"Ni": 59.83, "Cr": 16.08, "Mo": 3.08, "Al": 6.2, "Ti": 2.33, "Fe": 9.98, "Mn": 0.3, "Si": 1.19, "C": 0.7, "B": 0.31}, "Md_avg": 0.9167, "TCP_risk": "low", "density_calculated_gcm3": 8.278, "gamma_prime_estimated_vol_pct": 21.3, "SSS_total_wt_pct": 5.3, "refractory_total_wt_pct": 5.3, "GP_formers_wt_pct": 5.0, "Al_Ti_ratio": 1.49, "Cr_Co_ratio": 1500.0, "Cr_Ni_ratio": 0.238, "Mo_W_ratio": 530.0, "Al_Ti_at_ratio": 2.65, "GP_formers_at_pct": 8.53}}
{"alloy": "HAYNES* 230", "processing": "cast", "form": null, "composition": {"Ni": 57.0, "Cr": 22.0, "Co": 3.0, "Mo": 2.0, "W": 14.0, "Al": 0.3, "Fe": 2.0, "Mn": 0.5, "Si": 0.4, "C": 0.1, "Other": 0.02}, "yield_strength": [{"temp_c": "21", "value": 324.0}, {"temp_c": "538", "value": 227.0}, {"temp_c": "649", "value": 221.0}, {"temp_c": "760", "value": 227.0}, {"temp_c": "871", "value": 172.0}, {"temp_c": "982", "value": 171.0}, {"temp_c": "1093", "value": 87.0}], "uts": [{"temp_c": "21", "value": 615.0}, {"temp_c": "538", "value": 453.0}, {"temp_c": "649", "value": 482.0}, {"temp_c": "760", "value": 386.0}, {"temp_c": "871", "value": 283.0}, {"temp_c": "982", "value": 203.0}, {"temp_c": "1093", "value": 89.0}], "elongation": [{"temp_c": " 21", "value": 38.0}, {"temp_c": "538", "value": 38.0}, {"temp_c": "649", "value": 44.0}, {"temp_c": "760", "value": 32.0}, {"temp_c": "871", "value": 19.0}, {"temp_c": "982", "value": 26.0}, {"temp_c": "1093", "value": 41.0}], "elasticity": [{"temp_c": "21", "value": 199.0}, {"temp_c": "538", "value": 179.0}, {"temp_c": "649", "value": 172.0}, {"temp_c": "760", "value": 166.0}, {"temp_c": "982", "value": 145.0}], "computed_features": {"atomic_percent": {"Ni": 59.92, "Cr": 26.1, "Co": 3.14, "Mo": 1.29, "W": 4.7, "Al": 0.69, "Fe": 2.21, "Mn": 0.56, "Si": 0.88, "C": 0.51}, "Md_avg": 0.8819, "TCP_risk": "low", "density_calculated_gcm3": 9.906, "gamma_prime_estimated_vol_pct": 1.7, "SSS_total_wt_pct": 16.0, "refractory_total_wt_pct": 16.0, "GP_formers_wt_pct": 0.3, "Al_Ti_ratio": 30.0, "Cr_Co_ratio": 7.31, "Cr_Ni_ratio": 0.386, "Mo_W_ratio": 0.14, "Al_Ti_at_ratio": 69.0, "GP_formers_at_pct": 0.69}}
{"alloy": "IN-100", "processing": "cast", "form": null, "composition": {"Ni": 60.0, "Cr": 10.0, "Co": 15.0, "Mo": 3.0, "Al": 5.5, "Ti": 4.7, "C": 0.18, "B": 0.014, "Zr": 0.06, "Other": 1.0}, "yield_strength": [{"temp_c": "21", "value": 850.0}, {"temp_c": "538", "value": 885.0}, {"temp_c": "649", "value": 890.0}, {"temp_c": "760", "value": 860.0}, {"temp_c": "871", "value": 695.0}, {"temp_c": "982", "value": 370.0}, {"temp_c": "1093", "value": -240.0}], "uts": [{"temp_c": "21", "value": 1018.0}, {"temp_c": "538", "value": 1090.0}, {"temp_c": "649", "value": 1110.0}, {"temp_c": "760", "value": 1070.0}, {"temp_c": "871", "value": 885.0}, {"temp_c": "982", "value": 565.0}, {"temp_c": "1093", "value": -380.0}], "elongation": [{"temp_c": " 21", "value": 9.0}, {"temp_c": "538", "value": 9.0}, {"temp_c": "649", "value": 6.0}, {"temp_c": "760", "value": 6.5}, {"temp_c": "871", "value": 6.0}, {"temp_c": "982", "value": 6.0}], "elasticity": [{"temp_c": "21", "value": 215.0}, {"temp_c": "93", "value": 212.0}, {"temp_c": "204", "value": 206.0}, {"temp_c": "316", "value": 199.0}, {"temp_c": "427", "value": 193.0}, {"temp_c": "538", "value": 187.0}, {"temp_c": "649", "value": 179.0}, {"temp_c": "760", "value": 173.0}, {"temp_c": "871", "value": 162.0}, {"temp_c": "982", "value": 151.0}], "computed_features": {"atomic_percent": {"Ni": 56.19, "Cr": 10.57, "Co": 13.99, "Mo": 1.72, "Al": 11.2, "Ti": 5.4, "C": 0.82, "B": 0.07, "Zr": 0.04}, "Md_avg": 0.9955, "TCP_risk": "high", "density_calculated_gcm3": 8.195, "gamma_prime_estimated_vol_pct": 41.5, "SSS_total_wt_pct": 3.0, "refractory_total_wt_pct": 3.0, "GP_formers_wt_pct": 10.2, "Al_Ti_ratio": 1.17, "Cr_Co_ratio": 0.67, "Cr_Ni_ratio": 0.167, "Mo_W_ratio": 300.0, "Al_Ti_at_ratio": 2.07, "GP_formers_at_pct": 16.6}}
{"alloy": "IN-162", "processing": "cast", "form": null, "composition": {"Ni": 73.0, "Cr": 10.0, "Mo": 4.0, "W": 2.0, "Ta": 2.0, "Nb": 1.0, "Al": 6.5, "Ti": 1.0, "C": 0.12, "B": 0.02, "Zr": 0.1}, "yield_strength": [{"temp_c": "21", "value": 815.0}, {"temp_c": "538", "value": 795.0}, {"temp_c": "649", "value": 855.0}, {"temp_c": "760", "value": 850.0}, {"temp_c": "871", "value": 710.0}, {"temp_c": "982", "value": 450.0}], "uts": [{"temp_c": "21", "value": 1005.0}, {"temp_c": "538", "value": 1020.0}, {"temp_c": "649", "value": 1090.0}, {"temp_c": "760", "value": 1005.0}, {"temp_c": "871", "value": 825.0}, {"temp_c": "982", "value": 585.0}], "elongation": [{"temp_c": " 21", "value": 7.0}, {"temp_c": "538", "value": 6.5}, {"temp_c": "649", "value": 5.5}, {"temp_c": "760", "value": 5.5}, {"temp_c": "871", "value": 6.0}, {"temp_c": "982", "value": 5.5}], "elasticity": [{"temp_c": "21", "value": 197.0}, {"temp_c": "93", "value": 193.0}, {"temp_c": "204", "value": 188.0}, {"temp_c": "316", "value": 183.0}, {"temp_c": "427", "value": 179.0}, {"temp_c": "538", "value": 172.0}, {"temp_c": "649", "value": 165.0}, {"temp_c": "760", "value": 159.0}, {"temp_c": "871", "value": 150.0}, {"temp_c": "982", "value": 141.0}], "computed_features": {"atomic_percent": {"Ni": 69.67, "Cr": 10.77, "Mo": 2.34, "W": 0.61, "Ta": 0.62, "Nb": 0.6, "Al": 13.49, "Ti": 1.17, "C": 0.56, "B": 0.1, "Zr": 0.06}, "Md_avg": 0.98, "TCP_risk": "low", "density_calculated_gcm3": 8.684, "gamma_prime_estimated_vol_pct": 38.3, "SSS_total_wt_pct": 9.0, "refractory_total_wt_pct": 9.0, "GP_formers_wt_pct": 10.5, "Al_Ti_ratio": 6.44, "Cr_Co_ratio": 1000.0, "Cr_Ni_ratio": 0.137, "Mo_W_ratio": 1.99, "Al_Ti_at_ratio": 11.43, "GP_formers_at_pct": 15.88}}
{"alloy": "IN-731", "processing": "cast", "form": null, "composition": {"Ni": 67.0, "Cr": 9.5, "Co": 10.0, "Mo": 2.5, "Al": 5.5, "Ti": 4.6, "C": 0.18, "B": 0.015, "Zr": 0.06, "Other": 1.0}, "yield_strength": [{"temp_c": "21", "value": 725.0}, {"temp_c": "649", "value": 745.0}, {"temp_c": "760", "value": 770.0}, {"temp_c": "871", "value": 585.0}, {"temp_c": "982", "value": 360.0}, {"temp_c": "1093", "value": 170.0}], "uts": [{"temp_c": "21", "value": 835.0}, {"temp_c": "649", "value": 895.0}, {"temp_c": "760", "value": 915.0}, {"temp_c": "871", "value": 750.0}, {"temp_c": "982", "value": 525.0}, {"temp_c": "1093", "value": 275.0}], "elongation": [{"temp_c": " 21", "value": 6.5}, {"temp_c": "649", "value": 5.0}, {"temp_c": "760", "value": 4.5}, {"temp_c": "871", "value": 3.5}, {"temp_c": "982", "value": 6.5}, {"temp_c": "1093", "value": 7.5}], "elasticity": [], "computed_features": {"atomic_percent": {"Ni": 62.14, "Cr": 9.95, "Co": 9.24, "Mo": 1.42, "Al": 11.1, "Ti": 5.23, "C": 0.82, "B": 0.08, "Zr": 0.04}, "Md_avg": 0.9838, "TCP_risk": "low", "density_calculated_gcm3": 8.208, "gamma_prime_estimated_vol_pct": 40.8, "SSS_total_wt_pct": 2.5, "refractory_total_wt_pct": 2.5, "GP_formers_wt_pct": 10.1, "Al_Ti_ratio": 1.19, "Cr_Co_ratio": 0.95, "Cr_Ni_ratio": 0.142, "Mo_W_ratio": 250.0, "Al_Ti_at_ratio": 2.12, "GP_formers_at_pct": 16.33}}
{"alloy": "IN-738", "processing": "cast", "form": null, "composition": {"Ni": 61.0, "Cr": 16.0, "Co": 8.5, "Mo": 1.7, "W": 2.6, "Ta": 1.7, "Nb": 0.9, "Al": 3.4, "Ti": 3.4, "C": 0.17, "B": 0.01, "Zr": 0.1}, "yield_strength": [{"temp_c": "21", "value": 950.0}, {"temp_c": "649", "value": 815.0}, {"temp_c": "760", "value": 795.0}, {"temp_c": "871", "value": 550.0}, {"temp_c": "982", "value": 345.0}], "uts": [{"temp_c": "21", "value": 1095.0}, {"temp_c": "649", "value": 1085.0}, {"temp_c": "760", "value": 965.0}, {"temp_c": "871", "value": 770.0}, {"temp_c": "982", "value": 455.0}], "elongation": [{"temp_c": "649", "value": 7.0}, {"temp_c": "760", "value": 6.5}, {"temp_c": "871", "value": 11.0}, {"temp_c": "982", "value": 13.0}], "elasticity": [{"temp_c": "21", "value": 201.0}, {"temp_c": "93", "value": 195.0}, {"temp_c": "204", "value": 190.0}, {"temp_c": "316", "value": 185.0}, {"temp_c": "427", "value": 179.0}, {"temp_c": "538", "value": 175.0}, {"temp_c": "649", "value": 168.0}, {"temp_c": "760", "value": 160.0}, {"temp_c": "871", "value": 151.0}, {"temp_c": "982", "value": 140.0}], "computed_features": {"atomic_percent": {"Ni": 59.21, "Cr": 17.53, "Co": 8.22, "Mo": 1.01, "W": 0.81, "Ta": 0.54, "Nb": 0.55, "Al": 7.18, "Ti": 4.05, "C": 0.81, "B": 0.05, "Zr": 0.06}, "Md_avg": 0.9714, "TCP_risk": "low", "density_calculated_gcm3": 8.673, "gamma_prime_estimated_vol_pct": 29.6, "SSS_total_wt_pct": 6.9, "refractory_total_wt_pct": 6.9, "GP_formers_wt_pct": 9.4, "Al_Ti_ratio": 1.0, "Cr_Co_ratio": 1.88, "Cr_Ni_ratio": 0.262, "Mo_W_ratio": 0.65, "Al_Ti_at_ratio": 1.77, "GP_formers_at_pct": 12.32}}
{"alloy": "IN-792", "processing": "cast", "form": null, "composition": {"Ni": 61.0, "Cr": 12.4, "Co": 9.0, "Mo": 1.9, "W": 3.8, "Ta": 3.9, "Al": 3.1, "Ti": 4.5, "C": 0.12, "B": 0.02, "Zr": 0.1}, "yield_strength": [{"temp_c": "21", "value": 1060.0}, {"temp_c": "760", "value": 995.0}, {"temp_c": "871", "value": 660.0}], "uts": [{"temp_c": "21", "value": 1170.0}, {"temp_c": "760", "value": 1130.0}, {"temp_c": "871", "value": 840.0}], "elongation": [{"temp_c": " 21", "value": 4.0}, {"temp_c": "760", "value": 4.0}, {"temp_c": "871", "value": 8.0}], "elasticity": [], "computed_features": {"atomic_percent": {"Ni": 60.62, "Cr": 13.91, "Co": 8.91, "Mo": 1.16, "W": 1.21, "Ta": 1.26, "Al": 6.7, "Ti": 5.48, "C": 0.58, "B": 0.11, "Zr": 0.06}, "Md_avg": 0.9822, "TCP_risk": "low", "density_calculated_gcm3": 9.01, "gamma_prime_estimated_vol_pct": 32.0, "SSS_total_wt_pct": 9.6, "refractory_total_wt_pct": 9.6, "GP_formers_wt_pct": 11.5, "Al_Ti_ratio": 0.69, "Cr_Co_ratio": 1.38, "Cr_Ni_ratio": 0.203, "Mo_W_ratio": 0.5, "Al_Ti_at_ratio": 1.22, "GP_formers_at_pct": 13.44}}
{"alloy": "IN-939", "processing": "cast", "form": null, "composition": {"Ni": 48.0, "Cr": 22.0, "Co": 19.0, "W": 2.0, "Ta": 1.4, "Nb": 1.0, "Al": 1.9, "Ti": 3.7, "C": 0.15, "B": 0.009, "Zr": 0.09}, "yield_strength": [{"temp_c": "21", "value": 800.0}, {"temp_c": "649", "value": 695.0}, {"temp_c": "760", "value": 635.0}, {"temp_c": "871", "value": 400.0}, {"temp_c": "982", "value": 205.0}], "uts": [{"temp_c": "21", "value": 1050.0}, {"temp_c": "649", "value": 985.0}, {"temp_c": "760", "value": 915.0}, {"temp_c": "871", "value": 640.0}, {"temp_c": "982", "value": 325.0}], "elongation": [{"temp_c": " 21", "value": 5.0}, {"temp_c": "649", "value": 7.0}, {"temp_c": "760", "value": 7.0}, {"temp_c": "871", "value": 18.0}, {"temp_c": "982", "value": 25.0}], "elasticity": [{"temp_c": "21", "value": 199.0}, {"temp_c": "538", "value": 179.0}, {"temp_c": "649", "value": 172.0}, {"temp_c": "760", "value": 166.0}, {"temp_c": "982", "value": 145.0}], "computed_features": {"atomic_percent": {"Ni": 46.61, "Cr": 24.11, "Co": 18.37, "W": 0.62, "Ta": 0.44, "Nb": 0.61, "Al": 4.01, "Ti": 4.4, "C": 0.71, "B": 0.05, "Zr": 0.06}, "Md_avg": 0.9631, "TCP_risk": "low", "density_calculated_gcm3": 8.541, "gamma_prime_estimated_vol_pct": 22.5, "SSS_total_wt_pct": 4.4, "refractory_total_wt_pct": 4.4, "GP_formers_wt_pct": 8.0, "Al_Ti_ratio": 0.51, "Cr_Co_ratio": 1.16, "Cr_Ni_ratio": 0.458, "Mo_W_ratio": 0.0, "Al_Ti_at_ratio": 0.91, "GP_formers_at_pct": 9.46}}
{"alloy": "M-21", "processing": "cast", "form": null, "composition": {"Ni": 74.0, "Cr": 5.7, "Mo": 2.0, "W": 11.0, "Nb": 1.5, "Al": 6.0, "C": 0.13, "B": 0.02, "Zr": 0.12}, "yield_strength": [], "uts": [], "elongation": [], "elasticity": [], "computed_features": {"atomic_percent": {"Ni": 74.01, "Cr": 6.43, "Mo": 1.22, "W": 3.51, "Nb": 0.95, "Al": 13.05, "C": 0.64, "B": 0.11, "Zr": 0.08}, "Md_avg": 0.9515, "TCP_risk": "low", "density_calculated_gcm3": 9.576, "gamma_prime_estimated_vol_pct": 34.1, "SSS_total_wt_pct": 14.5, "refractory_total_wt_pct": 14.5, "GP_formers_wt_pct": 7.5, "Al_Ti_ratio": 600.0, "Cr_Co_ratio": 570.0, "Cr_Ni_ratio": 0.077, "Mo_W_ratio": 0.18, "Al_Ti_at_ratio": 1305.0, "GP_formers_at_pct": 14.0}}
{"alloy": "M-22", "processing": "cast", "form": null, "composition": {"Ni": 71.0, "Cr": 5.7, "Mo": 2.0, "W": 11.0, "Ta": 3.0, "Al": 6.3, "C": 0.13, "Zr": 0.6}, "yield_strength": [{"temp_c": "21", "value": 685.0}, {"temp_c": "538", "value": 730.0}, {"temp_c": "649", "value": 765.0}, {"temp_c": "760", "value": 770.0}, {"temp_c": "871", "value": 675.0}, {"temp_c": "982", "value": 360.0}], "uts": [{"temp_c": "21", "value": 730.0}, {"temp_c": "538", "value": 780.0}, {"temp_c": "649", "value": 835.0}, {"temp_c": "760", "value": 910.0}, {"temp_c": "871", "value": 885.0}, {"temp_c": "982", "value": 545.0}], "elongation": [{"temp_c": " 21", "value": 5.5}, {"temp_c": "538", "value": 4.5}, {"temp_c": "649", "value": 5.0}, {"temp_c": "760", "value": 5.0}, {"temp_c": "871", "value": 4.5}, {"temp_c": "982", "value": 5.5}], "elasticity": [], "computed_features": {"atomic_percent": {"Ni": 72.55, "Cr": 6.57, "Mo": 1.25, "W": 3.59, "Ta": 0.99, "Al": 14.0, "C": 0.65, "Zr": 0.39}, "Md_avg": 0.9733, "TCP_risk": "low", "density_calculated_gcm3": 9.791, "gamma_prime_estimated_vol_pct": 36.2, "SSS_total_wt_pct": 16.0, "refractory_total_wt_pct": 16.0, "GP_formers_wt_pct": 9.3, "Al_Ti_ratio": 630.0, "Cr_Co_ratio": 570.0, "Cr_Ni_ratio": 0.08, "Mo_W_ratio": 0.18, "Al_Ti_at_ratio": 1400.0, "GP_formers_at_pct": 14.99}}
{"alloy": "MAR-M* 200", "processing": "cast", "form": null, "composition": {"Ni": 60.0, "Cr": 9.0, "Co": 10.0, "W": 12.0, "Nb": 1.0, "Al": 5.0, "Ti": 2.0, "C": 0.15, "B": 0.015, "Zr": 0.05}, "yield_strength": [{"temp_c": "21", "value": 840.0}, {"temp_c": "538", "value": 880.0}, {"temp_c": "649", "value": 855.0}, {"temp_c": "760", "value": 840.0}, {"temp_c": "871", "value": 760.0}, {"temp_c": "982", "value": 470.0}], "uts": [{"temp_c": "21", "value": 930.0}, {"temp_c": "538", "value": 945.0}, {"temp_c": "649", "value": 950.0}, {"temp_c": "760", "value": 930.0}, {"temp_c": "871", "value": 840.0}, {"temp_c": "982", "value": 550.0}, {"temp_c": "1093", "value": 325.0}], "elongation": [{"temp_c": " 21", "value": 7.0}, {"temp_c": "538", "value": 5.0}, {"temp_c": "649", "value": 4.0}, {"temp_c": "760", "value": 3.5}, {"temp_c": "871", "value": 4.0}, {"temp_c": "982", "value": 4.5}], "elasticity": [{"temp_c": "21", "value": 218.0}, {"temp_c": "93", "value": 215.0}, {"temp_c": "204", "value": 213.0}, {"temp_c": "316", "value": 197.0}, {"temp_c": "427", "value": 191.0}, {"temp_c": "538", "value": 184.0}, {"temp_c": "649", "value": 176.0}, {"temp_c": "760", "value": 169.0}, {"temp_c": "871", "value": 161.0}, {"temp_c": "982", "value": 145.0}], "computed_features": {"atomic_percent": {"Ni": 60.76, "Cr": 10.29, "Co": 10.08, "W": 3.88, "Nb": 0.64, "Al": 11.01, "Ti": 2.48, "C": 0.74, "B": 0.08, "Zr": 0.03}, "Md_avg": 0.9756, "TCP_risk": "low", "density_calculated_gcm3": 9.58, "gamma_prime_estimated_vol_pct": 34.7, "SSS_total_wt_pct": 13.0, "refractory_total_wt_pct": 13.0, "GP_formers_wt_pct": 8.0, "Al_Ti_ratio": 2.49, "Cr_Co_ratio": 0.9, "Cr_Ni_ratio": 0.15, "Mo_W_ratio": 0.0, "Al_Ti_at_ratio": 4.42, "GP_formers_at_pct": 14.13}}
{"alloy": "MAR-M* 200(DS)", "processing": "cast", "form": null, "composition": {"Ni": 60.0, "Cr": 9.0, "Co": 10.0, "W": 12.0, "Nb": 1.0, "Al": 5.0, "Ti": 2.0, "C": 0.13, "B": 0.015, "Zr": 0.05}, "yield_strength": [{"temp_c": "21", "value": 860.0}, {"temp_c": "538", "value": 875.0}, {"temp_c": "649", "value": 890.0}, {"temp_c": "760", "value": 925.0}, {"temp_c": "871", "value": 780.0}, {"temp_c": "982", "value": 620.0}], "uts": [{"temp_c": "21", "value": 1000.0}, {"temp_c": "538", "value": 1015.0}, {"temp_c": "649", "value": 1020.0}, {"temp_c": "760", "value": 1080.0}, {"temp_c": "871", "value": 915.0}, {"temp_c": "982", "value": 655.0}], "elongation": [{"temp_c": " 21", "value": 10.0}, {"temp_c": "538", "value": 10.0}, {"temp_c": "649", "value": 9.0}, {"temp_c": "760", "value": 4.5}, {"temp_c": "871", "value": 4.5}, {"temp_c": "982", "value": 8.0}], "elasticity": [{"temp_c": "21", "value": 131.0}, {"temp_c": "93", "value": 128.0}, {"temp_c": "204", "value": 123.0}, {"temp_c": "316", "value": 119.0}, {"temp_c": "427", "value": 115.0}, {"temp_c": "538", "value": 110.0}, {"temp_c": "649", "value": 105.0}, {"temp_c": "760", "value": 99.0}, {"temp_c": "871", "value": 90.0}, {"temp_c": "982", "value": 79.0}], "computed_features": {"atomic_percent": {"Ni": 60.82, "Cr": 10.3, "Co": 10.09, "W": 3.88, "Nb": 0.64, "Al": 11.02, "Ti": 2.49, "C": 0.64, "B": 0.08, "Zr": 0.03}, "Md_avg": 0.9767, "TCP_risk": "low", "density_calculated_gcm3": 9.581, "gamma_prime_estimated_vol_pct": 34.7, "SSS_total_wt_pct": 13.0, "refractory_total_wt_pct": 13.0, "GP_formers_wt_pct": 8.0, "Al_Ti_ratio": 2.49, "Cr_Co_ratio": 0.9, "Cr_Ni_ratio": 0.15, "Mo_W_ratio": 0.0, "Al_Ti_at_ratio": 4.41, "GP_formers_at_pct": 14.15}}
{"alloy": "MAR-M* 246", "processing": "cast", "form": null, "composition": {"Ni": 60.0, "Cr": 9.0, "Co": 10.0, "Mo": 2.5, "W": 10.0, "Ta": 1.5, "Al": 5.5, "Ti": 1.5, "C": 0.15, "B": 0.015, "Zr": 0.05}, "yield_strength": [{"temp_c": "21", "value": 860.0}, {"temp_c": "538", "value": 860.0}, {"temp_c": "649", "value": 860.0}, {"temp_c": "760", "value": 860.0}, {"temp_c": "871", "value": 690.0}, {"temp_c": "982", "value": 380.0}], "uts": [{"temp_c": "21", "value": 965.0}, {"temp_c": "538", "value": 1000.0}, {"temp_c": "649", "value": 1035.0}, {"temp_c": "760", "value": 1035.0}, {"temp_c": "871", "value": 860.0}, {"temp_c": "982", "value": 550.0}, {"temp_c": "1093", "value": 345.0}], "elongation": [{"temp_c": " 21", "value": 5.0}, {"temp_c": "538", "value": 5.0}, {"temp_c": "649", "value": 5.0}, {"temp_c": "760", "value": 5.0}, {"temp_c": "871", "value": 5.0}, {"temp_c": "982", "value": 8.0}], "elasticity": [{"temp_c": "21", "value": 205.0}, {"temp_c": "93", "value": 202.0}, {"temp_c": "204", "value": 197.0}, {"temp_c": "316", "value": 190.0}, {"temp_c": "427", "value": 185.0}, {"temp_c": "538", "value": 178.0}, {"temp_c": "649", "value": 171.0}, {"temp_c": "760", "value": 164.0}, {"temp_c": "871", "value": 15.6}, {"temp_c": "982", "value": 150.0}, {"temp_c": "1093", "value": 145.0}], "computed_features": {"atomic_percent": {"Ni": 60.01, "Cr": 10.16, "Co": 9.96, "Mo": 1.53, "W": 3.19, "Ta": 0.49, "Al": 11.97, "Ti": 1.84, "C": 0.73, "B": 0.08, "Zr": 0.03}, "Md_avg": 0.9812, "TCP_risk": "low", "density_calculated_gcm3": 9.512, "gamma_prime_estimated_vol_pct": 35.1, "SSS_total_wt_pct": 14.0, "refractory_total_wt_pct": 14.0, "GP_formers_wt_pct": 8.5, "Al_Ti_ratio": 3.64, "Cr_Co_ratio": 0.9, "Cr_Ni_ratio": 0.15, "Mo_W_ratio": 0.25, "Al_Ti_at_ratio": 6.47, "GP_formers_at_pct": 14.3}}
{"alloy": "MAR-M* 247", "processing": "cast", "form": null, "composition": {"Ni": 60.0, "Cr": 8.2, "Co": 10.0, "Mo": 0.6, "W": 10.0, "Ta": 3.0, "Al": 5.5, "Ti": 1.0, "C": 0.16, "B": 0.02, "Zr": 0.09, "Other": 1.5}, "yield_strength": [{"temp_c": "21", "value": 815.0}, {"temp_c": "538", "value": 825.0}, {"temp_c": "649", "value": 825.0}, {"temp_c": "760", "value": 825.0}, {"temp_c": "871", "value": 690.0}, {"temp_c": "982", "value": 380.0}], "uts": [{"temp_c": "21", "value": 965.0}, {"temp_c": "538", "value": 1035.0}, {"temp_c": "649", "value": 1050.0}, {"temp_c": "760", "value": 1035.0}, {"temp_c": "871", "value": 825.0}, {"temp_c": "982", "value": 550.0}], "elongation": [{"temp_c": " 21", "value": 7.0}], "elasticity": [], "computed_features": {"atomic_percent": {"Ni": 61.3, "Cr": 9.45, "Co": 10.17, "Mo": 0.37, "W": 3.26, "Ta": 0.99, "Al": 12.22, "Ti": 1.25, "C": 0.8, "B": 0.11, "Zr": 0.06}, "Md_avg": 0.9705, "TCP_risk": "low", "density_calculated_gcm3": 9.624, "gamma_prime_estimated_vol_pct": 34.9, "SSS_total_wt_pct": 13.6, "refractory_total_wt_pct": 13.6, "GP_formers_wt_pct": 9.5, "Al_Ti_ratio": 5.45, "Cr_Co_ratio": 0.82, "Cr_Ni_ratio": 0.137, "Mo_W_ratio": 0.06, "Al_Ti_at_ratio": 9.7, "GP_formers_at_pct": 14.46}}
{"alloy": "MAR-M* 421", "processing": "cast", "form": null, "composition": {"Ni": 61.0, "Cr": 15.8, "Co": 9.5, "Mo": 2.0, "W": 3.8, "Nb": 2.0, "Al": 4.3, "Ti": 1.8, "C": 0.15, "B": 0.015, "Zr": 0.05}, "yield_strength": [{"temp_c": "21", "value": 930.0}, {"temp_c": "538", "value": 815.0}, {"temp_c": "649", "value": 820.0}, {"temp_c": "760", "value": 860.0}, {"temp_c": "871", "value": 650.0}, {"temp_c": "982", "value": 270.0}], "uts": [{"temp_c": "21", "value": 1085.0}, {"temp_c": "538", "value": 995.0}, {"temp_c": "649", "value": 965.0}, {"temp_c": "760", "value": 950.0}, {"temp_c": "871", "value": 750.0}, {"temp_c": "982", "value": 380.0}], "elongation": [{"temp_c": " 21", "value": 4.5}, {"temp_c": "538", "value": 3.0}, {"temp_c": "649", "value": 4.0}, {"temp_c": "760", "value": 2.5}, {"temp_c": "871", "value": 6.0}, {"temp_c": "982", "value": 22.0}], "elasticity": [{"temp_c": "21", "value": 203.0}, {"temp_c": "204", "value": 194.0}, {"temp_c": "427", "value": 183.0}, {"temp_c": "649", "value": 168.0}, {"temp_c": "760", "value": 160.0}, {"temp_c": "871", "value": 151.0}, {"temp_c": "1093", "value": 141.0}], "computed_features": {"atomic_percent": {"Ni": 58.43, "Cr": 17.08, "Co": 9.06, "Mo": 1.17, "W": 1.16, "Nb": 1.21, "Al": 8.96, "Ti": 2.11, "C": 0.7, "B": 0.08, "Zr": 0.03}, "Md_avg": 0.9664, "TCP_risk": "low", "density_calculated_gcm3": 8.687, "gamma_prime_estimated_vol_pct": 29.5, "SSS_total_wt_pct": 7.8, "refractory_total_wt_pct": 7.8, "GP_formers_wt_pct": 8.1, "Al_Ti_ratio": 2.38, "Cr_Co_ratio": 1.66, "Cr_Ni_ratio": 0.259, "Mo_W_ratio": 0.52, "Al_Ti_at_ratio": 4.23, "GP_formers_at_pct": 12.28}}
{"alloy": "MAR-M* 432", "processing": "cast", "form": null, "composition": {"Ni": 50.0, "Cr": 15.5, "Co": 20.0, "W": 3.0, "Ta": 2.0, "Nb": 2.0, "Al": 2.8, "Ti": 4.3, "C": 0.15, "B": 0.015, "Zr": 0.05}, "yield_strength": [{"temp_c": "21", "value": 1070.0}, {"temp_c": "538", "value": 910.0}, {"temp_c": "649", "value": 910.0}, {"temp_c": "760", "value": 910.0}, {"temp_c": "871", "value": 605.0}, {"temp_c": "982", "value": 285.0}], "uts": [{"temp_c": "21", "value": 1240.0}, {"temp_c": "538", "value": 1105.0}, {"temp_c": "649", "value": 1090.0}, {"temp_c": "760", "value": 1075.0}, {"temp_c": "871", "value": 730.0}, {"temp_c": "982", "value": 370.0}], "elongation": [{"temp_c": " 21", "value": 6.0}, {"temp_c": "760", "value": 3.5}, {"temp_c": "871", "value": 8.0}, {"temp_c": "982", "value": 21.0}], "elasticity": [], "computed_features": {"atomic_percent": {"Ni": 48.78, "Cr": 17.07, "Co": 19.43, "W": 0.93, "Ta": 0.63, "Nb": 1.23, "Al": 5.94, "Ti": 5.14, "C": 0.72, "B": 0.08, "Zr": 0.03}, "Md_avg": 0.9816, "TCP_risk": "low", "density_calculated_gcm3": 8.719, "gamma_prime_estimated_vol_pct": 30.3, "SSS_total_wt_pct": 7.0, "refractory_total_wt_pct": 7.0, "GP_formers_wt_pct": 11.1, "Al_Ti_ratio": 0.65, "Cr_Co_ratio": 0.77, "Cr_Ni_ratio": 0.31, "Mo_W_ratio": 0.0, "Al_Ti_at_ratio": 1.15, "GP_formers_at_pct": 12.94}}
{"alloy": "MC-102*", "processing": "cast", "form": null, "composition": {"Ni": 64.0, "Cr": 20.0, "Mo": 6.0, "W": 2.5, "Ta": 0.6, "Nb": 6.0, "Mn": 0.3, "Si": 0.25, "C": 0.04}, "yield_strength": [{"temp_c": "21", "value": 605.0}, {"temp_c": "538", "value": 540.0}, {"temp_c": "649", "value": 525.0}, {"temp_c": "760", "value": 530.0}, {"temp_c": "871", "value": 250.0}, {"temp_c": "982", "value": 130.0}], "uts": [{"temp_c": "21", "value": 675.0}, {"temp_c": "538", "value": 655.0}, {"temp_c": "649", "value": 640.0}, {"temp_c": "760", "value": 605.0}, {"temp_c": "871", "value": 395.0}, {"temp_c": "982", "value": 250.0}], "elongation": [{"temp_c": " 21", "value": 5.0}, {"temp_c": "538", "value": 9.0}, {"temp_c": "649", "value": 9.0}, {"temp_c": "760", "value": 4.0}, {"temp_c": "871", "value": 11.0}, {"temp_c": "982", "value": 12.0}], "elasticity": [], "computed_features": {"atomic_percent": {"Ni": 66.62, "Cr": 23.5, "Mo": 3.82, "W": 0.83, "Ta": 0.2, "Nb": 3.95, "Mn": 0.33, "Si": 0.54, "C": 0.2}, "Md_avg": 0.9071, "TCP_risk": "low", "density_calculated_gcm3": 8.902, "gamma_prime_estimated_vol_pct": 6.2, "SSS_total_wt_pct": 15.1, "refractory_total_wt_pct": 15.1, "GP_formers_wt_pct": 6.6, "Al_Ti_ratio": 0.0, "Cr_Co_ratio": 2000.0, "Cr_Ni_ratio": 0.312, "Mo_W_ratio": 2.39, "Al_Ti_at_ratio": 0.0, "GP_formers_at_pct": 4.15}}
{"alloy": "NIMOCAST* 75", "processing": "cast", "form": null, "composition": {"Ni": 73.0, "Cr": 20.0, "Al": 0.2, "Ti": 0.4, "Fe": 5.0, "Mn": 0.4, "Si": 0.4, "C": 0.1}, "yield_strength": [{"temp_c": "21", "value": 179.0}], "uts": [{"temp_c": "21", "value": 500.0}], "elongation": [{"temp_c": " 21", "value": 39.0}], "elasticity": [], "computed_features": {"atomic_percent": {"Ni": 70.53, "Cr": 21.81, "Al": 0.42, "Ti": 0.47, "Fe": 5.08, "Mn": 0.41, "Si": 0.81, "C": 0.47}, "Md_avg": 0.817, "TCP_risk": "low", "density_calculated_gcm3": 8.434, "gamma_prime_estimated_vol_pct": 2.2, "SSS_total_wt_pct": 0, "refractory_total_wt_pct": 0, "GP_formers_wt_pct": 0.6, "Al_Ti_ratio": 0.49, "Cr_Co_ratio": 2000.0, "Cr_Ni_ratio": 0.274, "Mo_W_ratio": 0.0, "Al_Ti_at_ratio": 0.88, "GP_formers_at_pct": 0.89}}
