Repository: airi-utcn/AlloyGraph

# AlloyMind Property Prediction Models

This directory contains the machine learning core of AlloyMind, responsible for predicting the mechanical properties of Ni-based superalloys across a wide temperature range.

## Overview
The system employs a **Hybrid Physics-ML Engine**. Instead of training on raw composition alone, we first derive meaningful metallurgical parameters to guide the models.

## Core Components

### 1. Feature Engineering (`feature_engineering.py`)
This is the "Metallurgical Bridge" that transforms raw input into physical descriptors:
- **Phase Stability**: Calculates average Md (d-electron parameter) to estimate TCP phase risk.

File: backend/alloy_crew/models/training_data/final_alloy_data_enriched.jsonl (part 2 of 4)
{"alloy": "NIMOCAST* 80", "processing": "cast", "form": null, "composition": {"Ni": 71.0, "Cr": 20.0, "Al": 1.3, "Ti": 2.4, "Fe": 5.0, "Mn": 0.4, "Si": 0.4, "C": 0.07}, "yield_strength": [{"temp_c": "21", "value": 520.0}], "uts": [{"temp_c": "21", "value": 730.0}], "elongation": [{"temp_c": " 21", "value": 15.0}], "elasticity": [], "computed_features": {"atomic_percent": {"Ni": 66.85, "Cr": 21.25, "Al": 2.66, "Ti": 2.77, "Fe": 4.95, "Mn": 0.4, "Si": 0.79, "C": 0.32}, "Md_avg": 0.8779, "TCP_risk": "low", "density_calculated_gcm3": 8.286, "gamma_prime_estimated_vol_pct": 13.6, "SSS_total_wt_pct": 0, "refractory_total_wt_pct": 0, "GP_formers_wt_pct": 3.7, "Al_Ti_ratio": 0.54, "Cr_Co_ratio": 2000.0, "Cr_Ni_ratio": 0.282, "Mo_W_ratio": 0.0, "Al_Ti_at_ratio": 0.96, "GP_formers_at_pct": 5.43}}
{"alloy": "NIMOCAST* 90", "processing": "cast", "form": null, "composition": {"Ni": 53.0, "Cr": 20.0, "Co": 17.5, "Al": 1.3, "Ti": 2.4, "Fe": 5.0, "Mn": 0.4, "Si": 0.4, "C": 0.09}, "yield_strength": [{"temp_c": "21", "value": 520.0}, {"temp_c": "538", "value": 420.0}, {"temp_c": "649", "value": 410.0}, {"temp_c": "760", "value": 390.0}, {"temp_c": "871", "value": 110.0}], "uts": [{"temp_c": "21", "value": 700.0}, {"temp_c": "538", "value": 595.0}, {"temp_c": "649", "value": 560.0}, {"temp_c": "760", "value": 490.0}, {"temp_c": "871", "value": 260.0}], "elongation": [{"temp_c": " 21", "value": 14.0}, {"temp_c": "538", "value": 15.0}, {"temp_c": "649", "value": 17.0}, {"temp_c": "760", "value": 14.0}, {"temp_c": "871", "value": 31.0}], "elasticity": [], "computed_features": {"atomic_percent": {"Ni": 50.13, "Cr": 21.35, "Co": 16.48, "Al": 2.67, "Ti": 2.78, "Fe": 4.97, "Mn": 0.4, "Si": 0.79, "C": 0.42}, "Md_avg": 0.8878, "TCP_risk": "low", "density_calculated_gcm3": 8.282, "gamma_prime_estimated_vol_pct": 13.6, "SSS_total_wt_pct": 0, "refractory_total_wt_pct": 0, "GP_formers_wt_pct": 3.7, "Al_Ti_ratio": 0.54, "Cr_Co_ratio": 1.14, "Cr_Ni_ratio": 0.377, "Mo_W_ratio": 0.0, "Al_Ti_at_ratio": 0.96, "GP_formers_at_pct": 5.45}}
{"alloy": "NIMOCAST* 242", "processing": "cast", "form": null, "composition": {"Ni": 57.0, "Cr": 20.5, "Co": 10.0, "Mo": 10.5, "Al": 0.2, "Ti": 0.3, "Fe": 1.0, "Mn": 0.3, "Si": 0.3, "C": 0.34}, "yield_strength": [{"temp_c": "21", "value": 300.0}], "uts": [{"temp_c": "21", "value": 460.0}], "elongation": [{"temp_c": " 21", "value": 8.0}], "elasticity": [], "computed_features": {"atomic_percent": {"Ni": 56.45, "Cr": 22.91, "Co": 9.86, "Mo": 6.36, "Al": 0.43, "Ti": 0.36, "Fe": 1.04, "Mn": 0.32, "Si": 0.62, "C": 1.65}, "Md_avg": 0.8668, "TCP_risk": "low", "density_calculated_gcm3": 8.612, "gamma_prime_estimated_vol_pct": 2.0, "SSS_total_wt_pct": 10.5, "refractory_total_wt_pct": 10.5, "GP_formers_wt_pct": 0.5, "Al_Ti_ratio": 0.65, "Cr_Co_ratio": 2.05, "Cr_Ni_ratio": 0.36, "Mo_W_ratio": 1050.0, "Al_Ti_at_ratio": 1.16, "GP_formers_at_pct": 0.79}}
{"alloy": "NIMOCAST* 263", "processing": "cast", "form": null, "composition": {"Ni": 55.0, "Cr": 20.0, "Co": 20.0, "Mo": 5.8, "Al": 0.5, "Ti": 2.2, "Fe": 0.5, "Mn": 0.5, "C": 0.06, "B": 0.008, "Zr": 0.04}, "yield_strength": [{"temp_c": "21", "value": 510.0}], "uts": [{"temp_c": "21", "value": 730.0}], "elongation": [{"temp_c": " 21", "value": 18.0}], "elasticity": [], "computed_features": {"atomic_percent": {"Ni": 51.77, "Cr": 21.25, "Co": 18.75, "Mo": 3.34, "Al": 1.02, "Ti": 2.54, "Fe": 0.49, "Mn": 0.5, "C": 0.28, "B": 0.04, "Zr": 0.02}, "Md_avg": 0.8932, "TCP_risk": "low", "density_calculated_gcm3": 8.509, "gamma_prime_estimated_vol_pct": 8.9, "SSS_total_wt_pct": 5.8, "refractory_total_wt_pct": 5.8, "GP_formers_wt_pct": 2.7, "Al_Ti_ratio": 0.23, "Cr_Co_ratio": 1.0, "Cr_Ni_ratio": 0.364, "Mo_W_ratio": 580.0, "Al_Ti_at_ratio": 0.4, "GP_formers_at_pct": 3.56}}
{"alloy": "NX188(DS)", "processing": "cast", "form": null, "composition": {"Ni": 74.0, "Mo": 18.0, "Al": 8.0, "C": 0.04}, "yield_strength": [{"temp_c": "21", "value": 960.0}, {"temp_c": "649", "value": 1050.0}, {"temp_c": "760", "value": 1145.0}, {"temp_c": "871", "value": 1185.0}, {"temp_c": "982", "value": 585.0}, {"temp_c": "1093", "value": 345.0}], "uts": [{"temp_c": "21", "value": 1040.0}, {"temp_c": "538", "value": 1080.0}, {"temp_c": "649", "value": 1195.0}, {"temp_c": "760", "value": 1215.0}, {"temp_c": "871", "value": 595.0}, {"temp_c": "982", "value": 395.0}], "elongation": [{"temp_c": " 21", "value": 5.0}, {"temp_c": "538", "value": 4.5}, {"temp_c": "649", "value": 3.0}, {"temp_c": "760", "value": 1.5}, {"temp_c": "871", "value": 2.0}, {"temp_c": "982", "value": 3.0}, {"temp_c": "1093", "value": 3.0}], "elasticity": [], "computed_features": {"atomic_percent": {"Ni": 72.12, "Mo": 10.73, "Al": 16.96, "C": 0.19}, "Md_avg": 1.0057, "TCP_risk": "high", "density_calculated_gcm3": 8.65, "gamma_prime_estimated_vol_pct": 42.4, "SSS_total_wt_pct": 18.0, "refractory_total_wt_pct": 18.0, "GP_formers_wt_pct": 8.0, "Al_Ti_ratio": 800.0, "Cr_Co_ratio": 0.0, "Cr_Ni_ratio": 0.0, "Mo_W_ratio": 1800.0, "Al_Ti_at_ratio": 1696.0, "GP_formers_at_pct": 16.96}}
{"alloy": "PWA*1480(SC)", "processing": "cast", "form": null, "composition": {"Ni": 62.0, "Cr": 10.0, "Co": 5.0, "W": 4.0, "Ta": 12.0, "Al": 5.0, "Ti": 1.5}, "yield_strength": [{"temp_c": "21", "value": 895.0}, {"temp_c": "538", "value": 881.0}, {"temp_c": "649", "value": 910.0}, {"temp_c": "760", "value": 905.0}, {"temp_c": "871", "value": 730.0}, {"temp_c": "982", "value": 495.0}, {"temp_c": "1093", "value": 276.0}], "uts": [{"temp_c": "649", "value": 1140.0}, {"temp_c": "760", "value": 1130.0}, {"temp_c": "871", "value": 995.0}, {"temp_c": "982", "value": 685.0}], "elongation": [{"temp_c": " 21", "value": 4.0}, {"temp_c": "538", "value": 4.8}, {"temp_c": "649", "value": 5.5}, {"temp_c": "760", "value": 7.9}, {"temp_c": "871", "value": 12.0}, {"temp_c": "982", "value": 19.5}, {"temp_c": "1093", "value": 32.0}], "elasticity": [{"temp_c": "21", "value": 127.0}, {"temp_c": "538", "value": 110.0}, {"temp_c": "649", "value": 105.0}, {"temp_c": "760", "value": 99.3}, {"temp_c": "982", "value": 86.9}], "computed_features": {"atomic_percent": {"Ni": 64.48, "Cr": 11.74, "Co": 5.18, "W": 1.33, "Ta": 4.05, "Al": 11.31, "Ti": 1.91}, "Md_avg": 1.007, "TCP_risk": "high", "density_calculated_gcm3": 9.706, "gamma_prime_estimated_vol_pct": 38.1, "SSS_total_wt_pct": 16.0, "refractory_total_wt_pct": 16.0, "GP_formers_wt_pct": 18.5, "Al_Ti_ratio": 3.31, "Cr_Co_ratio": 2.0, "Cr_Ni_ratio": 0.161, "Mo_W_ratio": 0.0, "Al_Ti_at_ratio": 5.89, "GP_formers_at_pct": 17.27}}
{"alloy": "PWA*1484*(SC)", "processing": "cast", "form": null, "composition": {"Ni": 63.0, "Cr": 5.0, "Co": 10.0, "Mo": 1.9, "W": 5.9, "Ta": 8.7, "Al": 5.6, "Other": 0.1}, "yield_strength": [{"temp_c": "21", "value": 895.0}, {"temp_c": "538", "value": 881.0}, {"temp_c": "649", "value": 910.0}, {"temp_c": "760", "value": 910.0}, {"temp_c": "871", "value": 767.0}, {"temp_c": "982", "value": 539.0}, {"temp_c": "1093", "value": 311.0}], "uts": [{"temp_c": "21", "value": 957.0}, {"temp_c": "538", "value": 950.0}, {"temp_c": "649", "value": 978.0}, {"temp_c": "760", "value": 992.0}, {"temp_c": "871", "value": 937.0}, {"temp_c": "982", "value": 696.0}, {"temp_c": "1093", "value": 393.0}], "elongation": [{"temp_c": " 21", "value": 28.0}, {"temp_c": "538", "value": 23.0}, {"temp_c": "649", "value": 18.0}, {"temp_c": "760", "value": 18.0}, {"temp_c": "871", "value": 20.0}, {"temp_c": "982", "value": 22.0}, {"temp_c": "1093", "value": 22.0}], "elasticity": [{"temp_c": "21", "value": 127.0}, {"temp_c": "538", "value": 110.0}, {"temp_c": "649", "value": 105.0}, {"temp_c": "760", "value": 99.3}, {"temp_c": "982", "value": 86.9}], "computed_features": {"atomic_percent": {"Ni": 65.18, "Cr": 5.84, "Co": 10.3, "Mo": 1.2, "W": 1.95, "Ta": 2.92, "Al": 12.6}, "Md_avg": 0.9693, "TCP_risk": "low", "density_calculated_gcm3": 9.779, "gamma_prime_estimated_vol_pct": 35.1, "SSS_total_wt_pct": 16.5, "refractory_total_wt_pct": 16.5, "GP_formers_wt_pct": 14.3, "Al_Ti_ratio": 560.0, "Cr_Co_ratio": 0.5, "Cr_Ni_ratio": 0.079, "Mo_W_ratio": 0.32, "Al_Ti_at_ratio": 1260.0, "GP_formers_at_pct": 15.52}}
{"alloy": "RENÉ* 77", "processing": "cast", "form": null, "composition": {"Ni": 58.0, "Cr": 14.6, "Co": 15.0, "Mo": 4.2, "Al": 4.3, "Ti": 3.3, "C": 0.07, "B": 0.016, "Zr": 0.04}, "yield_strength": [], "uts": [], "elongation": [], "elasticity": [], "computed_features": {"atomic_percent": {"Ni": 54.8, "Cr": 15.57, "Co": 14.11, "Mo": 2.43, "Al": 8.84, "Ti": 3.82, "C": 0.32, "B": 0.08, "Zr": 0.02}, "Md_avg": 0.9733, "TCP_risk": "low", "density_calculated_gcm3": 8.287, "gamma_prime_estimated_vol_pct": 31.6, "SSS_total_wt_pct": 4.2, "refractory_total_wt_pct": 4.2, "GP_formers_wt_pct": 7.6, "Al_Ti_ratio": 1.3, "Cr_Co_ratio": 0.97, "Cr_Ni_ratio": 0.252, "Mo_W_ratio": 420.0, "Al_Ti_at_ratio": 2.31, "GP_formers_at_pct": 12.66}}
{"alloy": "RENÉ* 80", "processing": "cast", "form": null, "composition": {"Ni": 60.0, "Cr": 14.0, "Co": 9.5, "Mo": 4.0, "W": 4.0, "Al": 3.0, "Ti": 5.0, "C": 0.17, "B": 0.015, "Zr": 0.03}, "yield_strength": [], "uts": [], "elongation": [], "elasticity": [{"temp_c": "21", "value": 208.0}], "computed_features": {"atomic_percent": {"Ni": 58.49, "Cr": 15.4, "Co": 9.22, "Mo": 2.39, "W": 1.24, "Al": 6.36, "Ti": 5.98, "C": 0.81, "B": 0.08, "Zr": 0.02}, "Md_avg": 0.9817, "TCP_risk": "low", "density_calculated_gcm3": 8.71, "gamma_prime_estimated_vol_pct": 30.9, "SSS_total_wt_pct": 8.0, "refractory_total_wt_pct": 8.0, "GP_formers_wt_pct": 8.0, "Al_Ti_ratio": 0.6, "Cr_Co_ratio": 1.47, "Cr_Ni_ratio": 0.233, "Mo_W_ratio": 1.0, "Al_Ti_at_ratio": 1.06, "GP_formers_at_pct": 12.34}}
{"alloy": "RENÉ* 125", "processing": "cast", "form": null, "composition": {"Ni": 59.0, "Cr": 8.9, "Co": 10.0, "Mo": 2.0, "W": 7.0, "Ta": 3.8, "Al": 4.8, "Ti": 2.5, "C": 0.11, "B": 0.015, "Zr": 0.05, "Other": 1.5}, "yield_strength": [{"temp_c": "21", "value": 883.0}, {"temp_c": "538", "value": 883.0}, {"temp_c": "649", "value": 883.0}, {"temp_c": "760", "value": 834.0}, {"temp_c": "871", "value": 745.0}, {"temp_c": "982", "value": 483.0}], "uts": [{"temp_c": "21", "value": 1078.0}, {"temp_c": "538", "value": 1092.0}, {"temp_c": "649", "value": 1126.0}, {"temp_c": "760", "value": 1036.0}, {"temp_c": "871", "value": 829.0}, {"temp_c": "982", "value": 567.0}], "elongation": [{"temp_c": " 21", "value": 7.4}, {"temp_c": "538", "value": 6.9}, {"temp_c": "649", "value": 6.8}, {"temp_c": "760", "value": 6.5}, {"temp_c": "871", "value": 6.3}, {"temp_c": "982", "value": 6.2}], "elasticity": [{"temp_c": "21", "value": 199.0}, {"temp_c": "538", "value": 179.0}, {"temp_c": "649", "value": 172.0}, {"temp_c": "760", "value": 166.0}, {"temp_c": "982", "value": 145.0}], "computed_features": {"atomic_percent": {"Ni": 60.29, "Cr": 10.27, "Co": 10.18, "Mo": 1.25, "W": 2.28, "Ta": 1.26, "Al": 10.67, "Ti": 3.13, "C": 0.55, "B": 0.08, "Zr": 0.03}, "Md_avg": 0.9885, "TCP_risk": "high", "density_calculated_gcm3": 9.367, "gamma_prime_estimated_vol_pct": 36.1, "SSS_total_wt_pct": 12.8, "refractory_total_wt_pct": 12.8, "GP_formers_wt_pct": 11.1, "Al_Ti_ratio": 1.91, "Cr_Co_ratio": 0.89, "Cr_Ni_ratio": 0.151, "Mo_W_ratio": 0.29, "Al_Ti_at_ratio": 3.4, "GP_formers_at_pct": 15.06}}
{"alloy": "RENÉ* 220C", "processing": "cast", "form": null, "composition": {"Ni": 56.0, "Cr": 19.0, "Co": 12.0, "Mo": 3.2, "Ta": 3.2, "Nb": 5.2, "Al": 0.5, "Ti": 1.0, "C": 0.03, "B": 0.004}, "yield_strength": [{"temp_c": "21", "value": 821.0}, {"temp_c": "538", "value": 717.0}, {"temp_c": "649", "value": 690.0}, {"temp_c": "760", "value": 635.0}], "uts": [{"temp_c": "21", "value": 1092.0}, {"temp_c": "538", "value": 974.0}, {"temp_c": "649", "value": 933.0}, {"temp_c": "760", "value": 760.0}], "elongation": [{"temp_c": " 21", "value": 8.0}, {"temp_c": "538", "value": 12.0}, {"temp_c": "649", "value": 12.0}, {"temp_c": "760", "value": 9.5}], "elasticity": [{"temp_c": "21", "value": 199.0}, {"temp_c": "538", "value": 179.0}, {"temp_c": "649", "value": 172.0}, {"temp_c": "760", "value": 166.0}, {"temp_c": "982", "value": 145.0}], "computed_features": {"atomic_percent": {"Ni": 57.05, "Cr": 21.85, "Co": 12.18, "Mo": 1.99, "Ta": 1.06, "Nb": 3.35, "Al": 1.11, "Ti": 1.25, "C": 0.15, "B": 0.02}, "Md_avg": 0.928, "TCP_risk": "low", "density_calculated_gcm3": 8.774, "gamma_prime_estimated_vol_pct": 12.2, "SSS_total_wt_pct": 11.6, "refractory_total_wt_pct": 11.6, "GP_formers_wt_pct": 9.9, "Al_Ti_ratio": 0.5, "Cr_Co_ratio": 1.58, "Cr_Ni_ratio": 0.339, "Mo_W_ratio": 320.0, "Al_Ti_at_ratio": 0.88, "GP_formers_at_pct": 6.77}}
{"alloy": "RENÉ* N4 (SC)", "processing": "cast", "form": null, "composition": {"Ni": 62.0, "Cr": 9.8, "Co": 7.5, "Mo": 1.5, "W": 6.0, "Ta": 4.8, "Nb": 0.5, "Al": 4.2, "Ti": 3.5, "C": 0.06, "B": 0.004, "Other": 1.5}, "yield_strength": [{"temp_c": "21", "value": 1000.0}, {"temp_c": "538", "value": 828.0}, {"temp_c": "649", "value": 952.0}, {"temp_c": "760", "value": 1028.0}, {"temp_c": "871", "value": 690.0}, {"temp_c": "982", "value": 428.0}], "uts": [{"temp_c": "21", "value": 1036.0}, {"temp_c": "538", "value": 1036.0}, {"temp_c": "649", "value": 1078.0}, {"temp_c": "760", "value": 1258.0}, {"temp_c": "871", "value": 988.0}, {"temp_c": "982", "value": 650.0}], "elongation": [{"temp_c": " 21", "value": 7.0}, {"temp_c": "538", "value": 3.5}, {"temp_c": "649", "value": 2.0}, {"temp_c": "760", "value": 5.0}, {"temp_c": "871", "value": 17.0}, {"temp_c": "982", "value": 26.0}], "elasticity": [{"temp_c": "21", "value": 127.0}, {"temp_c": "538", "value": 110.0}, {"temp_c": "649", "value": 105.0}, {"temp_c": "760", "value": 99.3}, {"temp_c": "982", "value": 86.9}], "computed_features": {"atomic_percent": {"Ni": 62.64, "Cr": 11.17, "Co": 7.55, "Mo": 0.93, "W": 1.94, "Ta": 1.57, "Nb": 0.32, "Al": 9.23, "Ti": 4.34, "C": 0.3, "B": 0.02}, "Md_avg": 0.9975, "TCP_risk": "high", "density_calculated_gcm3": 9.309, "gamma_prime_estimated_vol_pct": 36.4, "SSS_total_wt_pct": 12.8, "refractory_total_wt_pct": 12.8, "GP_formers_wt_pct": 13.0, "Al_Ti_ratio": 1.2, "Cr_Co_ratio": 1.3, "Cr_Ni_ratio": 0.158, "Mo_W_ratio": 0.25, "Al_Ti_at_ratio": 2.12, "GP_formers_at_pct": 15.46}}
{"alloy": "RENÉ* N5(SC)", "processing": "cast", "form": null, "composition": {"Ni": 63.0, "Cr": 7.0, "Co": 7.5, "Mo": 1.5, "W": 5.0, "Ta": 6.5, "Al": 6.2, "C": 0.05, "B": 0.004, "Other": 1.5}, "yield_strength": [{"temp_c": "21", "value": 855.0}, {"temp_c": "538", "value": 821.0}, {"temp_c": "649", "value": 862.0}, {"temp_c": "760", "value": 883.0}, {"temp_c": "871", "value": 793.0}, {"temp_c": "982", "value": 621.0}, {"temp_c": "1093", "value": 345.0}], "uts": [{"temp_c": "21", "value": 1078.0}, {"temp_c": "538", "value": 1023.0}, {"temp_c": "649", "value": 1050.0}, {"temp_c": "760", "value": 1126.0}, {"temp_c": "871", "value": 954.0}, {"temp_c": "982", "value": 746.0}, {"temp_c": "1093", "value": 380.0}], "elongation": [{"temp_c": " 21", "value": 17.0}, {"temp_c": "538", "value": 11.0}, {"temp_c": "649", "value": 9.5}, {"temp_c": "760", "value": 13.0}, {"temp_c": "871", "value": 19.0}, {"temp_c": "982", "value": 25.0}, {"temp_c": "1093", "value": 27.0}], "elasticity": [{"temp_c": "21", "value": 127.0}, {"temp_c": "538", "value": 110.0}, {"temp_c": "649", "value": 105.0}, {"temp_c": "760", "value": 99.3}, {"temp_c": "982", "value": 86.9}], "computed_features": {"atomic_percent": {"Ni": 65.12, "Cr": 8.17, "Co": 7.72, "Mo": 0.95, "W": 1.65, "Ta": 2.18, "Al": 13.94, "C": 0.25, "B": 0.02}, "Md_avg": 0.9756, "TCP_risk": "low", "density_calculated_gcm3": 9.433, "gamma_prime_estimated_vol_pct": 37.6, "SSS_total_wt_pct": 13.0, "refractory_total_wt_pct": 13.0, "GP_formers_wt_pct": 12.7, "Al_Ti_ratio": 620.0, "Cr_Co_ratio": 0.93, "Cr_Ni_ratio": 0.111, "Mo_W_ratio": 0.3, "Al_Ti_at_ratio": 1394.0, "GP_formers_at_pct": 16.12}}
{"alloy": "TAZ-8A", "processing": "cast", "form": null, "composition": {"Ni": 68.0, "Cr": 6.0, "Mo": 4.0, "W": 4.0, "Ta": 8.0, "Nb": 2.5, "Al": 6.0, "C": 0.12, "B": 0.004, "Zr": 1.0}, "yield_strength": [], "uts": [{"temp_c": "21", "value": 885.0}, {"temp_c": "649", "value": 885.0}, {"temp_c": "760", "value": 760.0}, {"temp_c": "871", "value": 550.0}, {"temp_c": "982", "value": 340.0}], "elongation": [{"temp_c": " 21", "value": 5.0}, {"temp_c": "760", "value": 3.0}, {"temp_c": "871", "value": 4.0}, {"temp_c": "982", "value": 5.0}, {"temp_c": "1093", "value": 4.0}], "elasticity": [], "computed_features": {"atomic_percent": {"Ni": 70.12, "Cr": 6.98, "Mo": 2.52, "W": 1.32, "Ta": 2.68, "Nb": 1.63, "Al": 13.46, "C": 0.6, "B": 0.02, "Zr": 0.66}, "Md_avg": 1.0124, "TCP_risk": "high", "density_calculated_gcm3": 9.48, "gamma_prime_estimated_vol_pct": 39.4, "SSS_total_wt_pct": 18.5, "refractory_total_wt_pct": 18.5, "GP_formers_wt_pct": 16.5, "Al_Ti_ratio": 600.0, "Cr_Co_ratio": 600.0, "Cr_Ni_ratio": 0.088, "Mo_W_ratio": 1.0, "Al_Ti_at_ratio": 1346.0, "GP_formers_at_pct": 17.77}}
{"alloy": "TAZ-8B(DS)", "processing": "cast", "form": null, "composition": {"Ni": 64.0, "Cr": 6.0, "Co": 5.0, "Mo": 4.0, "W": 4.0, "Ta": 8.0, "Nb": 1.5, "Al": 6.0, "C": 0.12, "B": 0.004, "Zr": 1.0}, "yield_strength": [], "uts": [{"temp_c": "21", "value": 1055.0}, {"temp_c": "649", "value": 1185.0}, {"temp_c": "760", "value": 1185.0}, {"temp_c": "871", "value": 860.0}, {"temp_c": "982", "value": 550.0}, {"temp_c": "1093", "value": 295.0}], "elongation": [{"temp_c": " 21", "value": 9.0}, {"temp_c": "649", "value": 7.0}, {"temp_c": "760", "value": 7.0}, {"temp_c": "871", "value": 12.0}, {"temp_c": "982", "value": 10.0}, {"temp_c": "1093", "value": 22.0}], "elasticity": [], "computed_features": {"atomic_percent": {"Ni": 65.76, "Cr": 6.96, "Co": 5.12, "Mo": 2.51, "W": 1.31, "Ta": 2.67, "Nb": 0.97, "Al": 13.41, "C": 0.6, "B": 0.02, "Zr": 0.66}, "Md_avg": 1.0052, "TCP_risk": "high", "density_calculated_gcm3": 9.483, "gamma_prime_estimated_vol_pct": 38.3, "SSS_total_wt_pct": 17.5, "refractory_total_wt_pct": 17.5, "GP_formers_wt_pct": 15.5, "Al_Ti_ratio": 600.0, "Cr_Co_ratio": 1.2, "Cr_Ni_ratio": 0.094, "Mo_W_ratio": 1.0, "Al_Ti_at_ratio": 1341.0, "GP_formers_at_pct": 17.05}}
{"alloy": "TRW-NASA VI A", "processing": "cast", "form": null, "composition": {"Ni": 61.0, "Cr": 6.1, "Co": 7.5, "Mo": 2.0, "W": 5.8, "Ta": 9.0, "Nb": 0.5, "Al": 5.4, "Ti": 1.0, "C": 0.13, "B": 0.02, "Zr": 0.13, "Other": 0.5}, "yield_strength": [{"temp_c": "21", "value": 940.0}, {"temp_c": "649", "value": 945.0}, {"temp_c": "760", "value": 945.0}, {"temp_c": "871", "value": 770.0}, {"temp_c": "982", "value": 520.0}, {"temp_c": "1093", "value": 310.0}], "uts": [{"temp_c": "21", "value": 1050.0}, {"temp_c": "649", "value": 1140.0}, {"temp_c": "760", "value": 1095.0}, {"temp_c": "871", "value": 870.0}, {"temp_c": "982", "value": 595.0}, {"temp_c": "1093", "value": 340.0}], "elongation": [{"temp_c": " 21", "value": 4.0}, {"temp_c": "649", "value": 4.0}, {"temp_c": "760", "value": 4.5}, {"temp_c": "871", "value": 2.5}, {"temp_c": "1093", "value": 5.0}], "elasticity": [], "computed_features": {"atomic_percent": {"Ni": 63.9, "Cr": 7.21, "Co": 7.82, "Mo": 1.28, "W": 1.94, "Ta": 3.06, "Nb": 0.33, "Al": 12.3, "Ti": 1.28, "C": 0.67, "B": 0.11, "Zr": 0.09}, "Md_avg": 0.9936, "TCP_risk": "high", "density_calculated_gcm3": 9.734, "gamma_prime_estimated_vol_pct": 38.3, "SSS_total_wt_pct": 17.3, "refractory_total_wt_pct": 17.3, "GP_formers_wt_pct": 15.9, "Al_Ti_ratio": 5.35, "Cr_Co_ratio": 0.81, "Cr_Ni_ratio": 0.1, "Mo_W_ratio": 0.34, "Al_Ti_at_ratio": 9.53, "GP_formers_at_pct": 16.97}}
{"alloy": "UDIMET* 500", "processing": "cast", "form": null, "composition": {"Ni": 52.0, "Cr": 18.0, "Co": 19.0, "Mo": 4.2, "Al": 3.0, "Ti": 3.0, "C": 0.07, "B": 0.007, "Zr": 0.05}, "yield_strength": [{"temp_c": "21", "value": 815.0}, {"temp_c": "538", "value": 725.0}, {"temp_c": "649", "value": 705.0}], "uts": [{"temp_c": "21", "value": 930.0}, {"temp_c": "538", "value": 895.0}, {"temp_c": "649", "value": 885.0}, {"temp_c": "760", "value": 855.0}, {"temp_c": "871", "value": 650.0}, {"temp_c": "982", "value": 130.0}], "elongation": [{"temp_c": " 21", "value": 13.0}, {"temp_c": "538", "value": 13.0}, {"temp_c": "649", "value": 13.0}, {"temp_c": "760", "value": 9.0}, {"temp_c": "871", "value": 8.5}, {"temp_c": "982", "value": 50.0}], "elasticity": [], "computed_features": {"atomic_percent": {"Ni": 49.8, "Cr": 19.46, "Co": 18.12, "Mo": 2.46, "Al": 6.25, "Ti": 3.52, "C": 0.33, "B": 0.04, "Zr": 0.03}, "Md_avg": 0.9578, "TCP_risk": "low", "density_calculated_gcm3": 8.322, "gamma_prime_estimated_vol_pct": 24.4, "SSS_total_wt_pct": 4.2, "refractory_total_wt_pct": 4.2, "GP_formers_wt_pct": 6.0, "Al_Ti_ratio": 1.0, "Cr_Co_ratio": 0.95, "Cr_Ni_ratio": 0.346, "Mo_W_ratio": 420.0, "Al_Ti_at_ratio": 1.77, "GP_formers_at_pct": 9.77}}
{"alloy": "UDIMET* 710", "processing": "cast", "form": null, "composition": {"Ni": 55.0, "Cr": 18.0, "Co": 15.0, "Mo": 3.0, "W": 1.5, "Al": 2.5, "Ti": 5.0, "C": 0.07, "B": 0.02, "Zr": 0.05}, "uts": [{"temp_c": "21", "value": 1075.0}, {"temp_c": "649", "value": 1110.0}, {"temp_c": "760", "value": 1055.0}, {"temp_c": "871", "value": 730.0}, {"temp_c": "982", "value": 415.0}, {"temp_c": "1093", "value": 240.0}], "elongation": [{"temp_c": " 21", "value": 8.0}, {"temp_c": "649", "value": 12.0}, {"temp_c": "760", "value": 18.0}, {"temp_c": "871", "value": 23.0}, {"temp_c": "982", "value": 27.0}, {"temp_c": "1093", "value": 25.0}], "elasticity": [], "computed_features": {"atomic_percent": {"Ni": 52.57, "Cr": 19.42, "Co": 14.28, "Mo": 1.75, "W": 0.46, "Al": 5.2, "Ti": 5.86, "C": 0.33, "B": 0.1, "Zr": 0.03}, "Md_avg": 0.9771, "TCP_risk": "low", "density_calculated_gcm3": 8.407, "gamma_prime_estimated_vol_pct": 27.7, "SSS_total_wt_pct": 4.5, "refractory_total_wt_pct": 4.5, "GP_formers_wt_pct": 7.5, "Al_Ti_ratio": 0.5, "Cr_Co_ratio": 1.2, "Cr_Ni_ratio": 0.327, "Mo_W_ratio": 1.99, "Al_Ti_at_ratio": 0.89, "GP_formers_at_pct": 11.06}}
{"alloy": "WAZ-20(DS)", "processing": "cast", "form": null, "composition": {"Ni": 72.0, "W": 20.0, "Al": 6.5, "C": 0.2, "Zr": 1.5}, "uts": [{"temp_c": "21", "value": 895.0}, {"temp_c": "649", "value": 830.0}, {"temp_c": "760", "value": 830.0}, {"temp_c": "871", "value": 775.0}, {"temp_c": "982", "value": 485.0}, {"temp_c": "1093", "value": 310.0}], "elongation": [{"temp_c": " 21", "value": 13.0}, {"temp_c": "649", "value": 5.0}, {"temp_c": "760", "value": 4.0}, {"temp_c": "871", "value": 5.0}, {"temp_c": "982", "value": 10.0}, {"temp_c": "1093", "value": 12.0}], "elasticity": [], "computed_features": {"atomic_percent": {"Ni": 76.22, "W": 6.76, "Al": 14.97, "C": 1.03, "Zr": 1.02}, "Md_avg": 0.9724, "TCP_risk": "low", "density_calculated_gcm3": 10.515, "gamma_prime_estimated_vol_pct": 37.4, "SSS_total_wt_pct": 20.0, "refractory_total_wt_pct": 20.0, "GP_formers_wt_pct": 6.5, "Al_Ti_ratio": 650.0, "Cr_Co_ratio": 0.0, "Cr_Ni_ratio": 0.0, "Mo_W_ratio": 0.0, "Al_Ti_at_ratio": 1497.0, "GP_formers_at_pct": 14.97}}
{"alloy": "ASTROLOY", "processing": "wrought", "form": "Bar", "composition": {"Ni": 55.0, "Cr": 15.0, "Co": 17.0, "Mo": 5.3, "Al": 4.0, "Ti": 3.5, "C": 0.06, "B": 0.03}, "yield_strength": [{"temp_c": "21", "value": 1050.0}, {"temp_c": "538", "value": 965.0}, {"temp_c": "649", "value": 965.0}, {"temp_c": "760", "value": 910.0}, {"temp_c": "871", "value": 690.0}, {"temp_c": "982", "value": 275.0}], "uts": [{"temp_c": "21", "value": 1415.0}, {"temp_c": "538", "value": 1240.0}, {"temp_c": "649", "value": 1310.0}, {"temp_c": "760", "value": 1160.0}, {"temp_c": "871", "value": 775.0}, {"temp_c": "982", "value": 415.0}], "elongation": [{"temp_c": "21", "value": 16.0}, {"temp_c": "538", "value": 16.0}, {"temp_c": "649", "value": 18.0}, {"temp_c": "760", "value": 21.0}, {"temp_c": "871", "value": 25.0}, {"temp_c": "982", "value": 30.0}], "elasticity": [], "computed_features": {"atomic_percent": {"Ni": 52.11, "Cr": 16.04, "Co": 16.04, "Mo": 3.07, "Al": 8.24, "Ti": 4.07, "C": 0.28, "B": 0.15}, "Md_avg": 0.978, "TCP_risk": "low", "density_calculated_gcm3": 8.308, "gamma_prime_estimated_vol_pct": 30.8, "SSS_total_wt_pct": 5.3, "refractory_total_wt_pct": 5.3, "GP_formers_wt_pct": 7.5, "Al_Ti_ratio": 1.14, "Cr_Co_ratio": 0.88, "Cr_Ni_ratio": 0.273, "Mo_W_ratio": 530.0, "Al_Ti_at_ratio": 2.02, "GP_formers_at_pct": 12.31}}
{"alloy": "D-979", "processing": "wrought", "form": "Bar", "composition": {"Ni": 45.0, "Cr": 15.0, "Mo": 4.0, "W": 4.0, "Al": 1.0, "Ti": 3.0, "Fe": 27.0, "Mn": 0.25, "Si": 0.2, "C": 0.05, "B": 0.01}, "yield_strength": [{"temp_c": "21", "value": 1005.0}, {"temp_c": "538", "value": 925.0}, {"temp_c": "649", "value": 890.0}, {"temp_c": "760", "value": 655.0}, {"temp_c": "871", "value": 305.0}], "uts": [{"temp_c": "21", "value": 1410.0}, {"temp_c": "538", "value": 1295.0}, {"temp_c": "649", "value": 1105.0}, {"temp_c": "760", "value": 720.0}, {"temp_c": "871", "value": 345.0}], "elongation": [{"temp_c": "21", "value": 15.0}, {"temp_c": "538", "value": 15.0}, {"temp_c": "649", "value": 21.0}, {"temp_c": "760", "value": 17.0}, {"temp_c": "871", "value": 18.0}], "elasticity": [{"temp_c": "21", "value": 207.0}, {"temp_c": "93", "value": 206.0}, {"temp_c": "204", "value": 202.0}, {"temp_c": "316", "value": 197.0}, {"temp_c": "427", "value": 190.0}, {"temp_c": "538", "value": 178.0}, {"temp_c": "649", "value": 167.0}, {"temp_c": "760", "value": 156.0}, {"temp_c": "871", "value": 146.0}], "computed_features": {"atomic_percent": {"Ni": 44.61, "Cr": 16.78, "Mo": 2.43, "W": 1.27, "Al": 2.16, "Ti": 3.65, "Fe": 28.13, "Mn": 0.26, "Si": 0.41, "C": 0.24, "B": 0.05}, "Md_avg": 0.9355, "TCP_risk": "low", "density_calculated_gcm3": 8.618, "gamma_prime_estimated_vol_pct": 14.5, "SSS_total_wt_pct": 8.0, "refractory_total_wt_pct": 8.0, "GP_formers_wt_pct": 4.0, "Al_Ti_ratio": 0.33, "Cr_Co_ratio": 1500.0, "Cr_Ni_ratio": 0.333, "Mo_W_ratio": 1.0, "Al_Ti_at_ratio": 0.59, "GP_formers_at_pct": 5.81}}
{"alloy": "HASTELLOY* X", "processing": "wrought", "form": "Sheet", "composition": {"Ni": 47.0, "Cr": 22.0, "Co": 1.5, "Mo": 9.0, "W": 0.6, "Fe": 18.5, "Mn": 0.5, "Si": 0.5, "C": 0.1}, "yield_strength": [{"temp_c": "21", "value": 360.0}, {"temp_c": "538", "value": 290.0}, {"temp_c": "649", "value": 275.0}, {"temp_c": "760", "value": 260.0}, {"temp_c": "871", "value": 180.0}, {"temp_c": "982", "value": 110.0}, {"temp_c": "1093", "value": 55.0}], "uts": [{"temp_c": "21", "value": 785.0}, {"temp_c": "538", "value": 650.0}, {"temp_c": "649", "value": 570.0}, {"temp_c": "760", "value": 435.0}, {"temp_c": "871", "value": 255.0}, {"temp_c": "982", "value": 150.0}, {"temp_c": "1093", "value": 90.0}], "elongation": [{"temp_c": "21", "value": 43.0}, {"temp_c": "538", "value": 45.0}, {"temp_c": "649", "value": 37.0}, {"temp_c": "760", "value": 37.0}, {"temp_c": "871", "value": 50.0}, {"temp_c": "982", "value": 45.0}, {"temp_c": "1093", "value": 40.0}], "elasticity": [{"temp_c": "21", "value": 197.0}, {"temp_c": "93", "value": 194.0}, {"temp_c": "204", "value": 186.0}, {"temp_c": "316", "value": 178.0}, {"temp_c": "427", "value": 170.0}, {"temp_c": "538", "value": 161.0}, {"temp_c": "649", "value": 154.0}, {"temp_c": "760", "value": 146.0}, {"temp_c": "871", "value": 137.0}, {"temp_c": "982", "value": 128.0}], "computed_features": {"atomic_percent": {"Ni": 46.75, "Cr": 24.7, "Co": 1.49, "Mo": 5.48, "W": 0.19, "Fe": 19.34, "Mn": 0.53, "Si": 1.04, "C": 0.49}, "Md_avg": 0.8829, "TCP_risk": "low", "density_calculated_gcm3": 8.47, "gamma_prime_estimated_vol_pct": 0.0, "SSS_total_wt_pct": 9.6, "refractory_total_wt_pct": 9.6, "GP_formers_wt_pct": 0, "Al_Ti_ratio": 0.0, "Cr_Co_ratio": 14.57, "Cr_Ni_ratio": 0.468, "Mo_W_ratio": 14.75, "Al_Ti_at_ratio": 0.0, "GP_formers_at_pct": 0}}
{"alloy": "HASTELLOY* S", "processing": "wrought", "form": "Sheet", "composition": {"Ni": 67.0, "Cr": 15.5, "Mo": 14.5, "Al": 0.2, "Fe": 1.0, "Mn": 0.5, "Si": 0.4, "C": 0.02, "B": 0.009}, "yield_strength": [{"temp_c": "21", "value": 444.0}, {"temp_c": "538", "value": 338.0}, {"temp_c": "649", "value": 322.0}, {"temp_c": "760", "value": 311.0}, {"temp_c": "871", "value": 218.0}, {"temp_c": "982", "value": 110.0}, {"temp_c": "1093", "value": 52.0}], "uts": [{"temp_c": "21", "value": 844.0}, {"temp_c": "538", "value": 773.0}, {"temp_c": "649", "value": 720.0}, {"temp_c": "760", "value": 574.0}, {"temp_c": "871", "value": 341.0}, {"temp_c": "982", "value": 193.0}, {"temp_c": "1093", "value": 110.0}], "elongation": [{"temp_c": "21", "value": 49.0}, {"temp_c": "538", "value": 50.0}, {"temp_c": "649", "value": 56.0}, {"temp_c": "760", "value": 70.0}, {"temp_c": "871", "value": 47.0}, {"temp_c": "982", "value": 46.0}, {"temp_c": "1093", "value": 75.0}], "elasticity": [{"temp_c": "21", "value": 212.0}, {"temp_c": "538", "value": 182.0}, {"temp_c": "649", "value": 174.0}, {"temp_c": "760", "value": 166.0}, {"temp_c": "982", "value": 132.0}], "computed_features": {"atomic_percent": {"Ni": 69.53, "Cr": 18.15, "Mo": 9.2, "Al": 0.45, "Fe": 1.09, "Mn": 0.55, "Si": 0.87, "C": 0.1, "B": 0.05}, "Md_avg": 0.8663, "TCP_risk": "low", "density_calculated_gcm3": 8.775, "gamma_prime_estimated_vol_pct": 1.1, "SSS_total_wt_pct": 14.5, "refractory_total_wt_pct": 14.5, "GP_formers_wt_pct": 0.2, "Al_Ti_ratio": 20.0, "Cr_Co_ratio": 1550.0, "Cr_Ni_ratio": 0.231, "Mo_W_ratio": 1450.0, "Al_Ti_at_ratio": 45.0, "GP_formers_at_pct": 0.45}}
{"alloy": "HAYNES* HR-120", "processing": "wrought", "form": "Sheet", "composition": {"Ni": 37.0, "Cr": 25.0, "Co": 3.0, "Mo": 1.0, "W": 1.0, "Nb": 0.7, "Al": 0.1, "Fe": 33.0, "Mn": 0.7, "Si": 0.6, "C": 0.05}, "yield_strength": [{"temp_c": "21", "value": 328.0}, {"temp_c": "538", "value": 195.0}, {"temp_c": "649", "value": 186.0}, {"temp_c": "760", "value": 182.0}, {"temp_c": "871", "value": 170.0}, {"temp_c": "982", "value": 91.0}, {"temp_c": "1093", "value": 44.0}], "uts": [{"temp_c": "21", "value": 718.0}, {"temp_c": "538", "value": 552.0}, {"temp_c": "649", "value": 507.0}, {"temp_c": "760", "value": 396.0}, {"temp_c": "871", "value": 225.0}, {"temp_c": "982", "value": 118.0}, {"temp_c": "1093", "value": 61.0}], "elongation": [{"temp_c": "21", "value": 46.0}, {"temp_c": "538", "value": 53.0}, {"temp_c": "649", "value": 55.0}, {"temp_c": "760", "value": 48.0}, {"temp_c": "871", "value": 67.0}, {"temp_c": "982", "value": 74.0}, {"temp_c": "1093", "value": 56.0}], "elasticity": [{"temp_c": "21", "value": 197.0}, {"temp_c": "93", "value": 194.0}, {"temp_c": "204", "value": 186.0}, {"temp_c": "316", "value": 179.0}, {"temp_c": "427", "value": 170.0}, {"temp_c": "538", "value": 163.0}, {"temp_c": "649", "value": 155.0}, {"temp_c": "760", "value": 148.0}, {"temp_c": "871", "value": 139.0}, {"temp_c": "982", "value": 130.0}, {"temp_c": "1093", "value": 119.0}], "computed_features": {"atomic_percent": {"Ni": 34.67, "Cr": 26.44, "Co": 2.8, "Mo": 0.57, "W": 0.3, "Nb": 0.41, "Al": 0.2, "Fe": 32.49, "Mn": 0.7, "Si": 1.17, "C": 0.23}, "Md_avg": 0.8773, "TCP_risk": "low", "density_calculated_gcm3": 8.202, "gamma_prime_estimated_vol_pct": 1.1, "SSS_total_wt_pct": 2.7, "refractory_total_wt_pct": 2.7, "GP_formers_wt_pct": 0.8, "Al_Ti_ratio": 10.0, "Cr_Co_ratio": 8.31, "Cr_Ni_ratio": 0.675, "Mo_W_ratio": 0.99, "Al_Ti_at_ratio": 20.0, "GP_formers_at_pct": 0.61}}
{"alloy": "HAYNES* HR-160", "processing": "wrought", "form": "Sheet", "composition": {"Ni": 37.0, "Cr": 28.0, "Co": 29.0, "Fe": 2.0, "Mn": 0.5, "Si": 2.8, "C": 0.05}, "yield_strength": [{"temp_c": "21", "value": 353.0}, {"temp_c": "538", "value": 225.0}, {"temp_c": "649", "value": 215.0}, {"temp_c": "760", "value": 212.0}, {"temp_c": "871", "value": 110.0}, {"temp_c": "982", "value": 66.0}, {"temp_c": "1093", "value": 32.0}], "uts": [{"temp_c": "21", "value": 758.0}, {"temp_c": "538", "value": 569.0}, {"temp_c": "649", "value": 519.0}, {"temp_c": "760", "value": 421.0}, {"temp_c": "871", "value": 241.0}, {"temp_c": "982", "value": 129.0}, {"temp_c": "1093", "value": 68.0}], "elongation": [{"temp_c": "21", "value": 63.0}, {"temp_c": "538", "value": 73.0}, {"temp_c": "649", "value": 62.0}, {"temp_c": "760", "value": 47.0}, {"temp_c": "871", "value": 41.0}, {"temp_c": "982", "value": 51.0}, {"temp_c": "1093", "value": 53.0}], "elasticity": [{"temp_c": "21", "value": 210.0}, {"temp_c": "93", "value": 207.0}, {"temp_c": "204", "value": 200.0}, {"temp_c": "316", "value": 192.0}, {"temp_c": "427", "value": 183.0}, {"temp_c": "538", "value": 177.0}, {"temp_c": "649", "value": 168.0}, {"temp_c": "760", "value": 158.0}, {"temp_c": "871", "value": 150.0}, {"temp_c": "982", "value": 137.0}], "computed_features": {"atomic_percent": {"Ni": 34.84, "Cr": 29.75, "Co": 27.19, "Fe": 1.98, "Mn": 0.5, "Si": 5.51, "C": 0.23}, "Md_avg": 0.8178, "TCP_risk": "low", "density_calculated_gcm3": 8.2, "gamma_prime_estimated_vol_pct": 0.0, "SSS_total_wt_pct": 0, "refractory_total_wt_pct": 0, "GP_formers_wt_pct": 0, "Al_Ti_ratio": 0.0, "Cr_Co_ratio": 0.97, "Cr_Ni_ratio": 0.757, "Mo_W_ratio": 0.0, "Al_Ti_at_ratio": 0.0, "GP_formers_at_pct": 0}}
{"alloy": "HAYNES* 214 (sheet)", "processing": "wrought", "form": "Sheet", "composition": {"Ni": 75.0, "Cr": 16.0, "Al": 4.5, "Fe": 3.0, "Mn": 0.2, "Si": 0.1, "C": 0.05}, "yield_strength": [{"temp_c": "21", "value": 577.0}, {"temp_c": "649", "value": 537.0}, {"temp_c": "760", "value": 498.0}, {"temp_c": "871", "value": 279.0}, {"temp_c": "982", "value": 41.0}, {"temp_c": "1093", "value": 20.0}], "uts": [{"temp_c": "21", "value": 930.0}, {"temp_c": "649", "value": 608.0}, {"temp_c": "760", "value": 608.0}, {"temp_c": "871", "value": 341.0}, {"temp_c": "982", "value": 68.0}, {"temp_c": "1093", "value": 38.0}], "elongation": [{"temp_c": "21", "value": 42.0}, {"temp_c": "649", "value": 33.0}, {"temp_c": "760", "value": 23.0}, {"temp_c": "871", "value": 33.0}, {"temp_c": "982", "value": 86.0}, {"temp_c": "1093", "value": 88.0}], "elasticity": [{"temp_c": "21", "value": 217.0}, {"temp_c": "93", "value": 211.0}, {"temp_c": "204", "value": 204.0}, {"temp_c": "316", "value": 198.0}, {"temp_c": "427", "value": 189.0}, {"temp_c": "538", "value": 174.0}, {"temp_c": "649", "value": 165.0}, {"temp_c": "760", "value": 154.0}, {"temp_c": "871", "value": 139.0}, {"temp_c": "982", "value": 131.0}], "computed_features": {"atomic_percent": {"Ni": 70.31, "Cr": 16.93, "Al": 9.18, "Fe": 2.96, "Mn": 0.2, "Si": 0.2, "C": 0.23}, "Md_avg": 0.8973, "TCP_risk": "low", "density_calculated_gcm3": 8.296, "gamma_prime_estimated_vol_pct": 22.9, "SSS_total_wt_pct": 0, "refractory_total_wt_pct": 0, "GP_formers_wt_pct": 4.5, "Al_Ti_ratio": 450.0, "Cr_Co_ratio": 1600.0, "Cr_Ni_ratio": 0.213, "Mo_W_ratio": 0.0, "Al_Ti_at_ratio": 918.0, "GP_formers_at_pct": 9.18}}
{"alloy": "HAYNES* 230", "processing": "wrought", "form": "Sheet", "composition": {"Ni": 57.0, "Cr": 22.0, "Co": 5.0, "Mo": 2.0, "W": 14.0, "Al": 0.3, "Fe": 0.3, "Mn": 0.5, "Si": 0.4, "C": 0.1}, "yield_strength": [{"temp_c": "21", "value": 417.0}, {"temp_c": "538", "value": 294.0}, {"temp_c": "649", "value": 291.0}, {"temp_c": "760", "value": 311.0}, {"temp_c": "871", "value": 236.0}, {"temp_c": "982", "value": 123.0}, {"temp_c": "1093", "value": 69.0}], "uts": [{"temp_c": "21", "value": 837.0}, {"temp_c": "538", "value": 690.0}, {"temp_c": "649", "value": 666.0}, {"temp_c": "760", "value": 538.0}, {"temp_c": "871", "value": 308.0}, {"temp_c": "982", "value": 169.0}, {"temp_c": "1093", "value": 90.0}], "elongation": [{"temp_c": "21", "value": 47.0}, {"temp_c": "538", "value": 51.0}, {"temp_c": "649", "value": 56.0}, {"temp_c": "760", "value": 59.0}, {"temp_c": "871", "value": 74.0}, {"temp_c": "982", "value": 54.0}, {"temp_c": "1093", "value": 37.0}], "elasticity": [{"temp_c": "21", "value": 209.0}, {"temp_c": "93", "value": 207.0}, {"temp_c": "204", "value": 200.0}, {"temp_c": "316", "value": 192.0}, {"temp_c": "427", "value": 185.0}, {"temp_c": "538", "value": 179.0}, {"temp_c": "649", "value": 172.0}, {"temp_c": "760", "value": 163.0}, {"temp_c": "871", "value": 153.0}, {"temp_c": "982", "value": 143.0}, {"temp_c": "1093", "value": 131.0}], "computed_features": {"atomic_percent": {"Ni": 59.79, "Cr": 26.05, "Co": 5.22, "Mo": 1.28, "W": 4.69, "Al": 0.68, "Fe": 0.33, "Mn": 0.56, "Si": 0.88, "C": 0.51}, "Md_avg": 0.88, "TCP_risk": "low", "density_calculated_gcm3": 9.921, "gamma_prime_estimated_vol_pct": 1.7, "SSS_total_wt_pct": 16.0, "refractory_total_wt_pct": 16.0, "GP_formers_wt_pct": 0.3, "Al_Ti_ratio": 30.0, "Cr_Co_ratio": 4.39, "Cr_Ni_ratio": 0.386, "Mo_W_ratio": 0.14, "Al_Ti_at_ratio": 68.0, "GP_formers_at_pct": 0.68}}
{"alloy": "HAYNES* 242", "processing": "wrought", "form": "Bar", "composition": {"Ni": 65.0, "Cr": 8.0, "Co": 1.0, "Mo": 25.0, "Al": 0.5, "Fe": 2.0, "Mn": 0.8, "Si": 0.8, "C": 0.02, "B": 0.01, "Zr": 0.003}, "yield_strength": [{"temp_c": "21", "value": 845.0}, {"temp_c": "538", "value": 540.0}, {"temp_c": "649", "value": 570.0}, {"temp_c": "760", "value": 310.0}, {"temp_c": "871", "value": 310.0}, {"temp_c": "982", "value": 210.0}], "uts": [{"temp_c": "21", "value": 1290.0}, {"temp_c": "538", "value": 1080.0}, {"temp_c": "649", "value": 1000.0}, {"temp_c": "760", "value": 730.0}, {"temp_c": "871", "value": 500.0}, {"temp_c": "982", "value": 290.0}], "elongation": [{"temp_c": "21", "value": 46.0}, {"temp_c": "538", "value": 50.0}, {"temp_c": "649", "value": 41.0}, {"temp_c": "760", "value": 54.0}, {"temp_c": "871", "value": 85.0}, {"temp_c": "982", "value": 97.0}], "elasticity": [{"temp_c": "21", "value": 228.0}, {"temp_c": "93", "value": 225.0}, {"temp_c": "204", "value": 219.0}, {"temp_c": "316", "value": 212.0}, {"temp_c": "427", "value": 205.0}, {"temp_c": "538", "value": 197.0}, {"temp_c": "649", "value": 190.0}, {"temp_c": "760", "value": 177.0}, {"temp_c": "871", "value": 166.0}, {"temp_c": "982", "value": 154.0}], "computed_features": {"atomic_percent": {"Ni": 67.58, "Cr": 9.39, "Co": 1.04, "Mo": 15.9, "Al": 1.13, "Fe": 2.19, "Mn": 0.89, "Si": 1.74, "C": 0.1, "B": 0.06, "Zr": 0.0}, "Md_avg": 0.8866, "TCP_risk": "low", "density_calculated_gcm3": 8.986, "gamma_prime_estimated_vol_pct": 2.8, "SSS_total_wt_pct": 25.0, "refractory_total_wt_pct": 25.0, "GP_formers_wt_pct": 0.5, "Al_Ti_ratio": 50.0, "Cr_Co_ratio": 7.92, "Cr_Ni_ratio": 0.123, "Mo_W_ratio": 2500.0, "Al_Ti_at_ratio": 113.0, "GP_formers_at_pct": 1.13}}
{"alloy": "INCONEL* 600", "processing": "wrought", "form": "Bar", "composition": {"Ni": 76.0, "Cr": 15.5, "Fe": 8.0, "Mn": 0.5, "Si": 0.2, "C": 0.08}, "yield_strength": [{"temp_c": "21", "value": 285.0}, {"temp_c": "538", "value": 220.0}, {"temp_c": "649", "value": 205.0}, {"temp_c": "760", "value": 180.0}, {"temp_c": "871", "value": 75.0}, {"temp_c": "982", "value": 41.0}], "uts": [{"temp_c": "21", "value": 660.0}, {"temp_c": "538", "value": 560.0}, {"temp_c": "649", "value": 450.0}, {"temp_c": "760", "value": 260.0}, {"temp_c": "871", "value": 140.0}, {"temp_c": "982", "value": 76.0}], "elongation": [{"temp_c": "21", "value": 45.0}, {"temp_c": "538", "value": 41.0}, {"temp_c": "649", "value": 49.0}, {"temp_c": "760", "value": 70.0}, {"temp_c": "871", "value": 80.0}, {"temp_c": "982", "value": 115.0}], "elasticity": [{"temp_c": "21", "value": 214.0}, {"temp_c": "93", "value": 210.0}, {"temp_c": "204", "value": 205.0}, {"temp_c": "316", "value": 199.0}, {"temp_c": "427", "value": 192.0}, {"temp_c": "538", "value": 184.0}, {"temp_c": "649", "value": 176.0}, {"temp_c": "760", "value": 168.0}, {"temp_c": "871", "value": 157.0}, {"temp_c": "982", "value": 145.0}], "computed_features": {"atomic_percent": {"Ni": 73.61, "Cr": 16.94, "Fe": 8.14, "Mn": 0.52, "Si": 0.4, "C": 0.38}, "Md_avg": 0.7911, "TCP_risk": "low", "density_calculated_gcm3": 8.527, "gamma_prime_estimated_vol_pct": 0.0, "SSS_total_wt_pct": 0, "refractory_total_wt_pct": 0, "GP_formers_wt_pct": 0, "Al_Ti_ratio": 0.0, "Cr_Co_ratio": 1550.0, "Cr_Ni_ratio": 0.204, "Mo_W_ratio": 0.0, "Al_Ti_at_ratio": 0.0, "GP_formers_at_pct": 0}}
