Repository: airi-utcn/AlloyGraph

# AlloyMind Property Prediction Models

This directory contains the machine learning core of AlloyMind, responsible for predicting the mechanical properties of Ni-based superalloys across a wide temperature range.

## Overview
The system employs a **Hybrid Physics-ML Engine**. Instead of training on raw composition alone, we first derive meaningful metallurgical parameters to guide the models.

## Core Components

### 1. Feature Engineering (`feature_engineering.py`)
This is the "Metallurgical Bridge" that transforms raw input into physical descriptors:
- **Phase Stability**: Calculates average Md (d-electron parameter) to estimate TCP phase risk.

File: backend/alloy_crew/models/training_data/final_alloy_data_enriched.jsonl (part 3 of 4)
{"alloy": "INCONEL* 601", "processing": "wrought", "form": "Bar", "composition": {"Ni": 60.5, "Cr": 23.0, "Al": 1.4, "Fe": 14.1, "Mn": 0.5, "Si": 0.2, "C": 0.05}, "yield_strength": [{"temp_c": "21", "value": 455.0}, {"temp_c": "538", "value": 350.0}, {"temp_c": "649", "value": 310.0}, {"temp_c": "760", "value": 220.0}, {"temp_c": "871", "value": 110.0}, {"temp_c": "982", "value": 55.0}, {"temp_c": "1093", "value": 28.0}], "uts": [{"temp_c": "21", "value": 770.0}, {"temp_c": "538", "value": 640.0}, {"temp_c": "649", "value": 495.0}, {"temp_c": "760", "value": 255.0}, {"temp_c": "871", "value": 125.0}, {"temp_c": "982", "value": 62.0}, {"temp_c": "1093", "value": 35.0}], "elongation": [{"temp_c": "21", "value": 40.0}, {"temp_c": "538", "value": 34.0}, {"temp_c": "649", "value": 33.0}, {"temp_c": "760", "value": 78.0}, {"temp_c": "871", "value": 128.0}, {"temp_c": "982", "value": 137.0}, {"temp_c": "1093", "value": 125.0}], "elasticity": [{"temp_c": "21", "value": 207.0}, {"temp_c": "93", "value": 203.0}, {"temp_c": "204", "value": 196.0}, {"temp_c": "316", "value": 190.0}, {"temp_c": "427", "value": 184.0}, {"temp_c": "538", "value": 175.0}, {"temp_c": "649", "value": 166.0}, {"temp_c": "760", "value": 155.0}, {"temp_c": "871", "value": 141.0}, {"temp_c": "982", "value": 127.0}, {"temp_c": "1093", "value": 112.0}], "computed_features": {"atomic_percent": {"Ni": 57.34, "Cr": 24.6, "Al": 2.89, "Fe": 14.04, "Mn": 0.51, "Si": 0.4, "C": 0.23}, "Md_avg": 0.8674, "TCP_risk": "low", "density_calculated_gcm3": 8.248, "gamma_prime_estimated_vol_pct": 7.2, "SSS_total_wt_pct": 0, "refractory_total_wt_pct": 0, "GP_formers_wt_pct": 1.4, "Al_Ti_ratio": 140.0, "Cr_Co_ratio": 2300.0, "Cr_Ni_ratio": 0.38, "Mo_W_ratio": 0.0, "Al_Ti_at_ratio": 289.0, "GP_formers_at_pct": 2.89}}
{"alloy": "INCONEL* 617", "processing": "wrought", "form": "Bar", "composition": {"Ni": 54.0, "Cr": 22.0, "Co": 12.5, "Mo": 9.0, "Al": 1.0, "C": 0.07}, "yield_strength": [{"temp_c": "21", "value": 295.0}, {"temp_c": "538", "value": 200.0}, {"temp_c": "649", "value": 170.0}, {"temp_c": "760", "value": 180.0}, {"temp_c": "871", "value": 195.0}, {"temp_c": "982", "value": 140.0}, {"temp_c": "1093", "value": 55.0}], "uts": [{"temp_c": "21", "value": 740.0}, {"temp_c": "538", "value": 580.0}, {"temp_c": "649", "value": 565.0}, {"temp_c": "760", "value": 440.0}, {"temp_c": "871", "value": 275.0}, {"temp_c": "982", "value": 150.0}, {"temp_c": "1093", "value": 83.0}], "elongation": [{"temp_c": "21", "value": 70.0}, {"temp_c": "538", "value": 68.0}, {"temp_c": "649", "value": 75.0}, {"temp_c": "760", "value": 84.0}, {"temp_c": "871", "value": 118.0}, {"temp_c": "982", "value": 123.0}, {"temp_c": "1093", "value": 89.0}], "elasticity": [{"temp_c": "21", "value": 210.0}, {"temp_c": "93", "value": 205.0}, {"temp_c": "204", "value": 199.0}, {"temp_c": "316", "value": 192.0}, {"temp_c": "427", "value": 184.0}, {"temp_c": "538", "value": 176.0}, {"temp_c": "649", "value": 168.0}, {"temp_c": "760", "value": 160.0}, {"temp_c": "871", "value": 150.0}, {"temp_c": "982", "value": 139.0}], "computed_features": {"atomic_percent": {"Ni": 54.38, "Cr": 25.0, "Co": 12.54, "Mo": 5.54, "Al": 2.19, "C": 0.34}, "Md_avg": 0.9003, "TCP_risk": "low", "density_calculated_gcm3": 8.577, "gamma_prime_estimated_vol_pct": 5.5, "SSS_total_wt_pct": 9.0, "refractory_total_wt_pct": 9.0, "GP_formers_wt_pct": 1.0, "Al_Ti_ratio": 100.0, "Cr_Co_ratio": 1.76, "Cr_Ni_ratio": 0.407, "Mo_W_ratio": 900.0, "Al_Ti_at_ratio": 219.0, "GP_formers_at_pct": 2.19}}
{"alloy": "INCONEL* 625", "processing": "wrought", "form": "Bar", "composition": {"Ni": 61.0, "Cr": 21.5, "Mo": 9.0, "Nb": 3.6, "Al": 0.2, "Ti": 0.2, "Fe": 2.5, "Mn": 0.2, "Si": 0.2, "C": 0.05}, "yield_strength": [{"temp_c": "21", "value": 490.0}, {"temp_c": "538", "value": 415.0}, {"temp_c": "649", "value": 420.0}, {"temp_c": "760", "value": 415.0}, {"temp_c": "871", "value": 275.0}, {"temp_c": "982", "value": 140.0}, {"temp_c": "1093", "value": 76.0}], "uts": [{"temp_c": "21", "value": 965.0}, {"temp_c": "538", "value": 910.0}, {"temp_c": "649", "value": 835.0}, {"temp_c": "760", "value": 550.0}, {"temp_c": "871", "value": 275.0}, {"temp_c": "982", "value": 140.0}, {"temp_c": "1093", "value": 76.0}], "elongation": [{"temp_c": "21", "value": 50.0}, {"temp_c": "538", "value": 50.0}, {"temp_c": "649", "value": 34.0}, {"temp_c": "760", "value": 45.0}, {"temp_c": "871", "value": 125.0}, {"temp_c": "982", "value": 155.0}], "elasticity": [{"temp_c": "21", "value": 208.0}, {"temp_c": "93", "value": 204.0}, {"temp_c": "204", "value": 198.0}, {"temp_c": "316", "value": 192.0}, {"temp_c": "427", "value": 186.0}, {"temp_c": "538", "value": 179.0}, {"temp_c": "649", "value": 170.0}, {"temp_c": "760", "value": 161.0}, {"temp_c": "871", "value": 148.0}], "computed_features": {"atomic_percent": {"Ni": 62.74, "Cr": 24.96, "Mo": 5.66, "Nb": 2.34, "Al": 0.45, "Ti": 0.25, "Fe": 2.7, "Mn": 0.22, "Si": 0.43, "C": 0.25}, "Md_avg": 0.9096, "TCP_risk": "low", "density_calculated_gcm3": 8.573, "gamma_prime_estimated_vol_pct": 5.3, "SSS_total_wt_pct": 12.6, "refractory_total_wt_pct": 12.6, "GP_formers_wt_pct": 4.0, "Al_Ti_ratio": 0.95, "Cr_Co_ratio": 2150.0, "Cr_Ni_ratio": 0.352, "Mo_W_ratio": 900.0, "Al_Ti_at_ratio": 1.73, "GP_formers_at_pct": 3.04}}
{"alloy": "INCONEL* 690", "processing": "wrought", "form": "Bar", "composition": {"Ni": 60.0, "Cr": 30.0, "Fe": 9.5, "C": 0.03}, "yield_strength": [{"temp_c": "21", "value": 310.0}, {"temp_c": "538", "value": 250.0}, {"temp_c": "649", "value": 215.0}, {"temp_c": "760", "value": 165.0}], "uts": [{"temp_c": "21", "value": 710.0}, {"temp_c": "538", "value": 580.0}, {"temp_c": "649", "value": 470.0}, {"temp_c": "760", "value": 295.0}], "elongation": [{"temp_c": "21", "value": 34.0}, {"temp_c": "538", "value": 31.0}, {"temp_c": "649", "value": 25.0}, {"temp_c": "760", "value": 31.0}], "elasticity": [{"temp_c": "21", "value": 210.0}, {"temp_c": "93", "value": 207.0}, {"temp_c": "204", "value": 201.0}, {"temp_c": "316", "value": 194.0}, {"temp_c": "427", "value": 187.0}, {"temp_c": "538", "value": 180.0}, {"temp_c": "649", "value": 171.0}, {"temp_c": "760", "value": 162.0}, {"temp_c": "871", "value": 153.0}], "computed_features": {"atomic_percent": {"Ni": 57.7, "Cr": 32.56, "Fe": 9.6, "C": 0.14}, "Md_avg": 0.8679, "TCP_risk": "low", "density_calculated_gcm3": 8.284, "gamma_prime_estimated_vol_pct": 0.0, "SSS_total_wt_pct": 0, "refractory_total_wt_pct": 0, "GP_formers_wt_pct": 0, "Al_Ti_ratio": 0.0, "Cr_Co_ratio": 3000.0, "Cr_Ni_ratio": 0.5, "Mo_W_ratio": 0.0, "Al_Ti_at_ratio": 0.0, "GP_formers_at_pct": 0}}
{"alloy": "INCONEL* 706", "processing": "wrought", "form": "Bar", "composition": {"Ni": 41.5, "Cr": 16.0, "Nb": 2.9, "Al": 0.2, "Ti": 1.8, "Fe": 40.0, "Mn": 0.2, "Si": 0.2, "C": 0.03}, "yield_strength": [{"temp_c": "21", "value": 1005.0}, {"temp_c": "538", "value": 910.0}, {"temp_c": "649", "value": 860.0}, {"temp_c": "760", "value": 660.0}], "uts": [{"temp_c": "21", "value": 1310.0}, {"temp_c": "538", "value": 1145.0}, {"temp_c": "649", "value": 1035.0}, {"temp_c": "760", "value": 725.0}], "elongation": [{"temp_c": "21", "value": 20.0}, {"temp_c": "538", "value": 19.0}, {"temp_c": "649", "value": 24.0}, {"temp_c": "760", "value": 32.0}], "elasticity": [{"temp_c": "21", "value": 210.0}, {"temp_c": "93", "value": 206.0}, {"temp_c": "204", "value": 200.0}, {"temp_c": "316", "value": 192.0}, {"temp_c": "427", "value": 186.0}, {"temp_c": "538", "value": 179.0}, {"temp_c": "649", "value": 170.0}], "computed_features": {"atomic_percent": {"Ni": 38.84, "Cr": 16.9, "Nb": 1.71, "Al": 0.41, "Ti": 2.07, "Fe": 39.34, "Mn": 0.2, "Si": 0.39, "C": 0.14}, "Md_avg": 0.9, "TCP_risk": "low", "density_calculated_gcm3": 8.117, "gamma_prime_estimated_vol_pct": 8.8, "SSS_total_wt_pct": 2.9, "refractory_total_wt_pct": 2.9, "GP_formers_wt_pct": 4.9, "Al_Ti_ratio": 0.11, "Cr_Co_ratio": 1600.0, "Cr_Ni_ratio": 0.385, "Mo_W_ratio": 0.0, "Al_Ti_at_ratio": 0.2, "GP_formers_at_pct": 4.19}}
{"alloy": "INCONEL* 718", "processing": "wrought", "form": "Bar", "composition": {"Ni": 52.5, "Cr": 19.0, "Mo": 3.0, "Nb": 5.1, "Al": 0.5, "Ti": 0.9, "Fe": 18.5, "Mn": 0.2, "Si": 0.2, "C": 0.04}, "yield_strength": [{"temp_c": "21", "value": 1125.0}, {"temp_c": "538", "value": 1020.0}, {"temp_c": "649", "value": 965.0}, {"temp_c": "760", "value": 800.0}], "uts": [{"temp_c": "21", "value": 1365.0}, {"temp_c": "538", "value": 1195.0}, {"temp_c": "649", "value": 1105.0}, {"temp_c": "760", "value": 855.0}], "elongation": [{"temp_c": "21", "value": 21.0}, {"temp_c": "538", "value": 20.0}, {"temp_c": "649", "value": 20.0}, {"temp_c": "760", "value": 30.0}], "elasticity": [{"temp_c": "21", "value": 200.0}, {"temp_c": "93", "value": 196.0}, {"temp_c": "204", "value": 190.0}, {"temp_c": "316", "value": 184.0}, {"temp_c": "427", "value": 178.0}, {"temp_c": "538", "value": 171.0}, {"temp_c": "649", "value": 163.0}, {"temp_c": "760", "value": 154.0}, {"temp_c": "871", "value": 139.0}, {"temp_c": "982", "value": 120.0}, {"temp_c": "1093", "value": 99.0}], "computed_features": {"atomic_percent": {"Ni": 51.74, "Cr": 21.14, "Mo": 1.81, "Nb": 3.18, "Al": 1.07, "Ti": 1.09, "Fe": 19.16, "Mn": 0.21, "Si": 0.41, "C": 0.19}, "Md_avg": 0.9172, "TCP_risk": "low", "density_calculated_gcm3": 8.319, "gamma_prime_estimated_vol_pct": 10.2, "SSS_total_wt_pct": 8.1, "refractory_total_wt_pct": 8.1, "GP_formers_wt_pct": 6.5, "Al_Ti_ratio": 0.55, "Cr_Co_ratio": 1900.0, "Cr_Ni_ratio": 0.362, "Mo_W_ratio": 300.0, "Al_Ti_at_ratio": 0.97, "GP_formers_at_pct": 5.34}}
{"alloy": "INCONEL* X750", "processing": "wrought", "form": "Bar", "composition": {"Ni": 73.0, "Cr": 15.5, "Nb": 1.0, "Al": 0.7, "Ti": 2.5, "Fe": 7.0, "Mn": 0.5, "Si": 0.2, "C": 0.04}, "yield_strength": [{"temp_c": "21", "value": 815.0}, {"temp_c": "538", "value": 725.0}, {"temp_c": "649", "value": 710.0}], "uts": [{"temp_c": "21", "value": 1200.0}, {"temp_c": "538", "value": 1050.0}, {"temp_c": "649", "value": 940.0}], "elongation": [{"temp_c": "21", "value": 27.0}, {"temp_c": "538", "value": 26.0}, {"temp_c": "649", "value": 10.0}], "elasticity": [{"temp_c": "21", "value": 214.0}, {"temp_c": "93", "value": 207.0}, {"temp_c": "204", "value": 202.0}, {"temp_c": "316", "value": 195.0}, {"temp_c": "427", "value": 189.0}, {"temp_c": "538", "value": 184.0}, {"temp_c": "649", "value": 176.0}, {"temp_c": "760", "value": 166.0}, {"temp_c": "871", "value": 153.0}, {"temp_c": "982", "value": 138.0}], "computed_features": {"atomic_percent": {"Ni": 70.05, "Cr": 16.79, "Nb": 0.61, "Al": 1.46, "Ti": 2.94, "Fe": 7.06, "Mn": 0.51, "Si": 0.4, "C": 0.19}, "Md_avg": 0.862, "TCP_risk": "low", "density_calculated_gcm3": 8.384, "gamma_prime_estimated_vol_pct": 11.9, "SSS_total_wt_pct": 1.0, "refractory_total_wt_pct": 1.0, "GP_formers_wt_pct": 4.2, "Al_Ti_ratio": 0.28, "Cr_Co_ratio": 1550.0, "Cr_Ni_ratio": 0.212, "Mo_W_ratio": 0.0, "Al_Ti_at_ratio": 0.49, "GP_formers_at_pct": 5.01}}
{"alloy": "INCONEL* MA754", "processing": "wrought", "form": "Bar", "composition": {"Ni": 78.0, "Cr": 20.0, "Al": 0.3, "Ti": 0.5, "C": 0.05}, "yield_strength": [], "uts": [], "elongation": [], "elasticity": [{"temp_c": "21", "value": 145.0}], "computed_features": {"atomic_percent": {"Ni": 76.41, "Cr": 22.11, "Al": 0.64, "Ti": 0.6, "C": 0.24}, "Md_avg": 0.8261, "TCP_risk": "low", "density_calculated_gcm3": 8.51, "gamma_prime_estimated_vol_pct": 3.1, "SSS_total_wt_pct": 0, "refractory_total_wt_pct": 0, "GP_formers_wt_pct": 0.8, "Al_Ti_ratio": 0.59, "Cr_Co_ratio": 2000.0, "Cr_Ni_ratio": 0.256, "Mo_W_ratio": 0.0, "Al_Ti_at_ratio": 1.05, "GP_formers_at_pct": 1.24}}
{"alloy": "INCONEL* MA758", "processing": "wrought", "form": null, "composition": {"Ni": 69.0, "Cr": 30.0, "Nb": 3.0, "Al": 0.3, "Ti": 0.5, "Fe": 1.0, "C": 0.05}, "yield_strength": [{"temp_c": "21", "value": 558.0}, {"temp_c": "538", "value": 427.0}, {"temp_c": "649", "value": 379.0}, {"temp_c": "760", "value": 269.0}, {"temp_c": "982", "value": 152.0}], "uts": [{"temp_c": "21", "value": 951.0}, {"temp_c": "538", "value": 751.0}, {"temp_c": "649", "value": 558.0}, {"temp_c": "760", "value": 427.0}, {"temp_c": "982", "value": 172.0}], "elongation": [{"temp_c": "21", "value": 27.0}, {"temp_c": "538", "value": 24.0}, {"temp_c": "649", "value": 28.0}, {"temp_c": "760", "value": 41.0}, {"temp_c": "982", "value": 29.0}], "elasticity": [], "computed_features": {"atomic_percent": {"Ni": 64.3, "Cr": 31.55, "Nb": 1.77, "Al": 0.61, "Ti": 0.57, "Fe": 0.98, "C": 0.23}, "Md_avg": 0.8917, "TCP_risk": "low", "density_calculated_gcm3": 8.344, "gamma_prime_estimated_vol_pct": 5.6, "SSS_total_wt_pct": 3.0, "refractory_total_wt_pct": 3.0, "GP_formers_wt_pct": 3.8, "Al_Ti_ratio": 0.59, "Cr_Co_ratio": 3000.0, "Cr_Ni_ratio": 0.435, "Mo_W_ratio": 0.0, "Al_Ti_at_ratio": 1.05, "GP_formers_at_pct": 2.95}}
{"alloy": "IN-102", "processing": "wrought", "form": "Bar", "composition": {"Ni": 68.0, "Cr": 15.0, "Mo": 3.0, "W": 3.0, "Al": 0.4, "Ti": 0.6, "Fe": 7.0, "C": 0.06, "B": 0.005, "Zr": 0.03}, "yield_strength": [{"temp_c": "21", "value": 505.0}, {"temp_c": "538", "value": 400.0}, {"temp_c": "649", "value": 400.0}, {"temp_c": "760", "value": 385.0}, {"temp_c": "871", "value": 200.0}], "uts": [{"temp_c": "21", "value": 960.0}, {"temp_c": "538", "value": 830.0}, {"temp_c": "649", "value": 710.0}, {"temp_c": "760", "value": 440.0}, {"temp_c": "871", "value": 215.0}], "elongation": [{"temp_c": "21", "value": 47.0}, {"temp_c": "538", "value": 48.0}, {"temp_c": "649", "value": 64.0}, {"temp_c": "760", "value": 110.0}, {"temp_c": "871", "value": 110.0}], "elasticity": [{"temp_c": "21", "value": 205.0}, {"temp_c": "93", "value": 201.0}, {"temp_c": "204", "value": 194.0}, {"temp_c": "316", "value": 188.0}, {"temp_c": "427", "value": 181.0}, {"temp_c": "538", "value": 184.0}, {"temp_c": "649", "value": 166.0}, {"temp_c": "760", "value": 156.0}, {"temp_c": "871", "value": 146.0}], "computed_features": {"atomic_percent": {"Ni": 70.09, "Cr": 17.45, "Mo": 1.89, "W": 0.99, "Al": 0.9, "Ti": 0.76, "Fe": 7.58, "C": 0.3, "B": 0.03, "Zr": 0.02}, "Md_avg": 0.8475, "TCP_risk": "low", "density_calculated_gcm3": 8.866, "gamma_prime_estimated_vol_pct": 4.2, "SSS_total_wt_pct": 6.0, "refractory_total_wt_pct": 6.0, "GP_formers_wt_pct": 1.0, "Al_Ti_ratio": 0.66, "Cr_Co_ratio": 1500.0, "Cr_Ni_ratio": 0.221, "Mo_W_ratio": 1.0, "Al_Ti_at_ratio": 1.17, "GP_formers_at_pct": 1.66}}
{"alloy": "IN-587", "processing": "wrought", "form": "Bar", "composition": {"Ni": 47.0, "Cr": 28.5, "Co": 20.0, "Mo": 1.5, "Nb": 0.7, "Al": 1.2, "Ti": 2.3, "C": 0.05, "B": 0.003, "Zr": 0.05}, "yield_strength": [{"temp_c": "21", "value": 705.0}, {"temp_c": "538", "value": 620.0}, {"temp_c": "649", "value": 615.0}, {"temp_c": "760", "value": 605.0}, {"temp_c": "871", "value": 400.0}, {"temp_c": "982", "value": 105.0}], "uts": [{"temp_c": "21", "value": 1180.0}, {"temp_c": "538", "value": 1035.0}, {"temp_c": "649", "value": 1005.0}, {"temp_c": "760", "value": 830.0}, {"temp_c": "871", "value": 525.0}, {"temp_c": "982", "value": 170.0}], "elongation": [{"temp_c": "21", "value": 28.0}, {"temp_c": "538", "value": 22.0}, {"temp_c": "649", "value": 21.0}, {"temp_c": "760", "value": 20.0}, {"temp_c": "871", "value": 16.0}, {"temp_c": "982", "value": 35.0}], "elasticity": [{"temp_c": "21", "value": 222.0}], "computed_features": {"atomic_percent": {"Ni": 44.27, "Cr": 30.3, "Co": 18.76, "Mo": 0.86, "Nb": 0.42, "Al": 2.46, "Ti": 2.66, "C": 0.23, "B": 0.02, "Zr": 0.03}, "Md_avg": 0.9394, "TCP_risk": "low", "density_calculated_gcm3": 8.259, "gamma_prime_estimated_vol_pct": 13.4, "SSS_total_wt_pct": 2.2, "refractory_total_wt_pct": 2.2, "GP_formers_wt_pct": 4.2, "Al_Ti_ratio": 0.52, "Cr_Co_ratio": 1.42, "Cr_Ni_ratio": 0.606, "Mo_W_ratio": 150.0, "Al_Ti_at_ratio": 0.92, "GP_formers_at_pct": 5.54}}
{"alloy": "IN-597", "processing": "wrought", "form": "Bar", "composition": {"Ni": 48.0, "Cr": 24.5, "Co": 20.0, "Mo": 10.0, "Nb": 1.0, "Al": 1.5, "Ti": 3.0, "C": 0.05, "B": 0.012, "Zr": 0.05}, "yield_strength": [{"temp_c": "21", "value": 760.0}, {"temp_c": "538", "value": 720.0}, {"temp_c": "649", "value": 675.0}, {"temp_c": "760", "value": 665.0}], "uts": [{"temp_c": "21", "value": 1220.0}, {"temp_c": "538", "value": 1140.0}, {"temp_c": "649", "value": 1060.0}, {"temp_c": "760", "value": 930.0}], "elongation": [{"temp_c": "21", "value": 15.0}, {"temp_c": "538", "value": 15.0}, {"temp_c": "649", "value": 15.0}, {"temp_c": "760", "value": 16.0}], "elasticity": [{"temp_c": "21", "value": 186.0}, {"temp_c": "538", "value": -159.0}, {"temp_c": "649", "value": -150.0}, {"temp_c": "760", "value": -136.0}], "computed_features": {"atomic_percent": {"Ni": 43.79, "Cr": 25.23, "Co": 18.17, "Mo": 5.58, "Nb": 0.58, "Al": 2.98, "Ti": 3.36, "C": 0.22, "B": 0.06, "Zr": 0.03}, "Md_avg": 0.9758, "TCP_risk": "low", "density_calculated_gcm3": 8.424, "gamma_prime_estimated_vol_pct": 16.7, "SSS_total_wt_pct": 11.0, "refractory_total_wt_pct": 11.0, "GP_formers_wt_pct": 5.5, "Al_Ti_ratio": 0.5, "Cr_Co_ratio": 1.22, "Cr_Ni_ratio": 0.51, "Mo_W_ratio": 1000.0, "Al_Ti_at_ratio": 0.88, "GP_formers_at_pct": 6.92}}
{"alloy": "M-252", "processing": "wrought", "form": "Bar", "composition": {"Ni": 55.0, "Cr": 20.0, "Co": 10.0, "Al": 1.0, "Ti": 2.6, "Mn": 0.5, "Si": 0.5, "C": 0.15, "B": 0.005}, "yield_strength": [{"temp_c": "21", "value": 840.0}, {"temp_c": "538", "value": 765.0}, {"temp_c": "649", "value": 745.0}, {"temp_c": "760", "value": 720.0}, {"temp_c": "871", "value": 485.0}], "uts": [{"temp_c": "21", "value": 1240.0}, {"temp_c": "538", "value": 1230.0}, {"temp_c": "649", "value": 1160.0}, {"temp_c": "760", "value": 945.0}, {"temp_c": "871", "value": 510.0}], "elongation": [{"temp_c": "21", "value": 16.0}, {"temp_c": "538", "value": 15.0}, {"temp_c": "649", "value": 11.0}, {"temp_c": "760", "value": 10.0}, {"temp_c": "871", "value": 18.0}], "elasticity": [{"temp_c": "21", "value": 206.0}, {"temp_c": "93", "value": 204.0}, {"temp_c": "204", "value": 200.0}, {"temp_c": "316", "value": 194.0}, {"temp_c": "427", "value": 188.0}, {"temp_c": "538", "value": 177.0}, {"temp_c": "649", "value": 168.0}, {"temp_c": "760", "value": 156.0}, {"temp_c": "871", "value": 145.0}], "computed_features": {"atomic_percent": {"Ni": 57.75, "Cr": 23.7, "Co": 10.46, "Al": 2.28, "Ti": 3.35, "Mn": 0.56, "Si": 1.1, "C": 0.77, "B": 0.03}, "Md_avg": 0.8854, "TCP_risk": "low", "density_calculated_gcm3": 8.265, "gamma_prime_estimated_vol_pct": 14.1, "SSS_total_wt_pct": 0, "refractory_total_wt_pct": 0, "GP_formers_wt_pct": 3.6, "Al_Ti_ratio": 0.38, "Cr_Co_ratio": 2.0, "Cr_Ni_ratio": 0.364, "Mo_W_ratio": 0.0, "Al_Ti_at_ratio": 0.68, "GP_formers_at_pct": 5.63}}
{"alloy": "NIMONIC* 75", "processing": "wrought", "form": "Bar", "composition": {"Ni": 76.0, "Cr": 19.5, "Ti": 0.4, "Fe": 3.0, "Mn": 0.3, "Si": 0.3, "C": 0.1}, "yield_strength": [{"temp_c": "21", "value": 285.0}, {"temp_c": "538", "value": 200.0}, {"temp_c": "649", "value": 200.0}, {"temp_c": "760", "value": 160.0}, {"temp_c": "871", "value": 90.0}, {"temp_c": "982", "value": 50.0}], "uts": [{"temp_c": "21", "value": 745.0}, {"temp_c": "538", "value": 675.0}, {"temp_c": "649", "value": 540.0}, {"temp_c": "760", "value": 310.0}, {"temp_c": "871", "value": 150.0}, {"temp_c": "982", "value": 83.0}], "elongation": [{"temp_c": "21", "value": 41.0}, {"temp_c": "538", "value": 40.0}, {"temp_c": "649", "value": 41.0}, {"temp_c": "760", "value": 62.0}, {"temp_c": "871", "value": 64.0}, {"temp_c": "982", "value": 59.0}], "elasticity": [{"temp_c": "21", "value": 221.0}, {"temp_c": "93", "value": 215.0}, {"temp_c": "204", "value": 210.0}, {"temp_c": "316", "value": 202.0}, {"temp_c": "427", "value": 195.0}, {"temp_c": "538", "value": 186.0}, {"temp_c": "649", "value": 176.0}, {"temp_c": "760", "value": 170.0}, {"temp_c": "871", "value": 156.0}, {"temp_c": "982", "value": 141.0}], "computed_features": {"atomic_percent": {"Ni": 73.72, "Cr": 21.35, "Ti": 0.48, "Fe": 3.06, "Mn": 0.31, "Si": 0.61, "C": 0.47}, "Md_avg": 0.8095, "TCP_risk": "low", "density_calculated_gcm3": 8.485, "gamma_prime_estimated_vol_pct": 1.2, "SSS_total_wt_pct": 0, "refractory_total_wt_pct": 0, "GP_formers_wt_pct": 0.4, "Al_Ti_ratio": 0.0, "Cr_Co_ratio": 1950.0, "Cr_Ni_ratio": 0.257, "Mo_W_ratio": 0.0, "Al_Ti_at_ratio": 0.0, "GP_formers_at_pct": 0.48}}
{"alloy": "NIMONIC* 80A", "processing": "wrought", "form": "Bar", "composition": {"Ni": 76.0, "Cr": 19.5, "Al": 1.4, "Ti": 2.4, "Mn": 0.3, "Si": 0.3, "C": 0.06, "B": 0.003, "Zr": 0.06}, "yield_strength": [{"temp_c": "21", "value": 620.0}, {"temp_c": "538", "value": 530.0}, {"temp_c": "649", "value": 550.0}, {"temp_c": "760", "value": 505.0}, {"temp_c": "871", "value": 260.0}, {"temp_c": "982", "value": 62.0}], "uts": [{"temp_c": "21", "value": 1000.0}, {"temp_c": "538", "value": 875.0}, {"temp_c": "649", "value": 795.0}, {"temp_c": "760", "value": 600.0}, {"temp_c": "871", "value": 310.0}, {"temp_c": "982", "value": 76.0}], "elongation": [{"temp_c": "21", "value": 39.0}, {"temp_c": "538", "value": 37.0}, {"temp_c": "649", "value": 21.0}, {"temp_c": "760", "value": 17.0}, {"temp_c": "871", "value": 30.0}], "elasticity": [{"temp_c": "21", "value": 219.0}, {"temp_c": "93", "value": 215.0}, {"temp_c": "204", "value": 208.0}, {"temp_c": "316", "value": 202.0}, {"temp_c": "427", "value": 195.0}, {"temp_c": "538", "value": 188.0}, {"temp_c": "649", "value": 179.0}, {"temp_c": "760", "value": 170.0}, {"temp_c": "871", "value": 157.0}], "computed_features": {"atomic_percent": {"Ni": 72.18, "Cr": 20.9, "Al": 2.89, "Ti": 2.79, "Mn": 0.3, "Si": 0.6, "C": 0.28, "B": 0.02, "Zr": 0.04}, "Md_avg": 0.8756, "TCP_risk": "low", "density_calculated_gcm3": 8.344, "gamma_prime_estimated_vol_pct": 14.2, "SSS_total_wt_pct": 0, "refractory_total_wt_pct": 0, "GP_formers_wt_pct": 3.8, "Al_Ti_ratio": 0.58, "Cr_Co_ratio": 1950.0, "Cr_Ni_ratio": 0.257, "Mo_W_ratio": 0.0, "Al_Ti_at_ratio": 1.03, "GP_formers_at_pct": 5.68}}
{"alloy": "NIMONIC* 81", "processing": "wrought", "form": "Bar", "composition": {"Ni": 67.0, "Cr": 30.0, "Al": 0.9, "Ti": 1.8, "Mn": 0.3, "Si": 0.3, "C": 0.03, "B": 0.003, "Zr": 0.06}, "yield_strength": [{"temp_c": "21", "value": 600.0}, {"temp_c": "538", "value": 505.0}, {"temp_c": "649", "value": 495.0}, {"temp_c": "760", "value": 450.0}], "uts": [{"temp_c": "21", "value": 1050.0}, {"temp_c": "538", "value": 855.0}, {"temp_c": "649", "value": 820.0}, {"temp_c": "760", "value": 690.0}, {"temp_c": "871", "value": 310.0}, {"temp_c": "982", "value": 105.0}], "elongation": [{"temp_c": "21", "value": 36.0}, {"temp_c": "538", "value": 36.0}, {"temp_c": "649", "value": 28.0}, {"temp_c": "760", "value": 24.0}], "elasticity": [{"temp_c": "21", "value": 196.0}, {"temp_c": "93", "value": 194.0}, {"temp_c": "204", "value": 188.0}, {"temp_c": "316", "value": 181.0}, {"temp_c": "427", "value": 175.0}, {"temp_c": "538", "value": 167.0}, {"temp_c": "649", "value": 159.0}, {"temp_c": "760", "value": 152.0}, {"temp_c": "871", "value": 138.0}, {"temp_c": "982", "value": 126.0}], "computed_features": {"atomic_percent": {"Ni": 63.1, "Cr": 31.89, "Al": 1.84, "Ti": 2.08, "Mn": 0.3, "Si": 0.59, "C": 0.14, "B": 0.02, "Zr": 0.04}, "Md_avg": 0.9, "TCP_risk": "low", "density_calculated_gcm3": 8.226, "gamma_prime_estimated_vol_pct": 9.8, "SSS_total_wt_pct": 0, "refractory_total_wt_pct": 0, "GP_formers_wt_pct": 2.7, "Al_Ti_ratio": 0.5, "Cr_Co_ratio": 3000.0, "Cr_Ni_ratio": 0.448, "Mo_W_ratio": 0.0, "Al_Ti_at_ratio": 0.88, "GP_formers_at_pct": 3.92}}
{"alloy": "NIMONIC* 86", "processing": "wrought", "form": null, "composition": {"Ni": 65.0, "Cr": 25.0, "Mo": 10.0, "C": 0.05}, "yield_strength": [{"temp_c": "21", "value": 427.0}, {"temp_c": "538", "value": 243.0}, {"temp_c": "649", "value": 239.0}, {"temp_c": "871", "value": 170.0}], "uts": [{"temp_c": "21", "value": 842.0}, {"temp_c": "538", "value": 150.0}, {"temp_c": "649", "value": 540.0}, {"temp_c": "871", "value": 315.0}], "elongation": [{"temp_c": "538", "value": 54.0}, {"temp_c": "649", "value": 55.0}, {"temp_c": "871", "value": 69.0}], "elasticity": [{"temp_c": "21", "value": 210.0}], "computed_features": {"atomic_percent": {"Ni": 65.28, "Cr": 28.34, "Mo": 6.14, "C": 0.25}, "Md_avg": 0.8869, "TCP_risk": "low", "density_calculated_gcm3": 8.607, "gamma_prime_estimated_vol_pct": 0.0, "SSS_total_wt_pct": 10.0, "refractory_total_wt_pct": 10.0, "GP_formers_wt_pct": 0, "Al_Ti_ratio": 0.0, "Cr_Co_ratio": 2500.0, "Cr_Ni_ratio": 0.385, "Mo_W_ratio": 1000.0, "Al_Ti_at_ratio": 0.0, "GP_formers_at_pct": 0}}
{"alloy": "NIMONIC* 90", "processing": "wrought", "form": "Bar", "composition": {"Ni": 59.0, "Cr": 19.5, "Co": 16.5, "Al": 1.45, "Ti": 2.45, "Mn": 0.3, "Si": 0.3, "C": 0.07, "B": 0.003, "Zr": 0.06}, "yield_strength": [{"temp_c": "21", "value": 810.0}, {"temp_c": "538", "value": 725.0}, {"temp_c": "649", "value": 685.0}, {"temp_c": "760", "value": 540.0}, {"temp_c": "871", "value": 260.0}, {"temp_c": "982", "value": 62.0}], "uts": [{"temp_c": "21", "value": 1235.0}, {"temp_c": "538", "value": 1075.0}, {"temp_c": "649", "value": 940.0}, {"temp_c": "760", "value": 655.0}, {"temp_c": "871", "value": 330.0}, {"temp_c": "982", "value": 76.0}], "elongation": [{"temp_c": "21", "value": 33.0}, {"temp_c": "538", "value": 28.0}, {"temp_c": "649", "value": 14.0}, {"temp_c": "760", "value": 12.0}, {"temp_c": "871", "value": 23.0}, {"temp_c": "982", "value": 70.0}], "elasticity": [{"temp_c": "21", "value": 226.0}, {"temp_c": "93", "value": 219.0}, {"temp_c": "204", "value": 213.0}, {"temp_c": "316", "value": 206.0}, {"temp_c": "427", "value": 199.0}, {"temp_c": "538", "value": 190.0}, {"temp_c": "649", "value": 181.0}, {"temp_c": "760", "value": 170.0}, {"temp_c": "871", "value": 158.0}, {"temp_c": "982", "value": 144.0}], "computed_features": {"atomic_percent": {"Ni": 56.22, "Cr": 20.97, "Co": 15.66, "Al": 3.01, "Ti": 2.86, "Mn": 0.31, "Si": 0.6, "C": 0.33, "B": 0.02, "Zr": 0.04}, "Md_avg": 0.8876, "TCP_risk": "low", "density_calculated_gcm3": 8.336, "gamma_prime_estimated_vol_pct": 14.7, "SSS_total_wt_pct": 0, "refractory_total_wt_pct": 0, "GP_formers_wt_pct": 3.9, "Al_Ti_ratio": 0.59, "Cr_Co_ratio": 1.18, "Cr_Ni_ratio": 0.33, "Mo_W_ratio": 0.0, "Al_Ti_at_ratio": 1.05, "GP_formers_at_pct": 5.87}}
{"alloy": "NIMONIC* 105", "processing": "wrought", "form": "Bar", "composition": {"Ni": 53.0, "Cr": 15.0, "Co": 20.0, "Mo": 5.0, "Al": 4.7, "Ti": 1.2, "Mn": 0.3, "Si": 0.3, "C": 0.13, "B": 0.005, "Zr": 0.1}, "yield_strength": [{"temp_c": "21", "value": 830.0}, {"temp_c": "538", "value": 775.0}, {"temp_c": "649", "value": 765.0}, {"temp_c": "760", "value": 740.0}, {"temp_c": "871", "value": 490.0}, {"temp_c": "982", "value": 205.0}], "uts": [{"temp_c": "21", "value": 1180.0}, {"temp_c": "538", "value": 1130.0}, {"temp_c": "649", "value": 1095.0}, {"temp_c": "760", "value": 930.0}, {"temp_c": "871", "value": 660.0}, {"temp_c": "982", "value": 230.0}], "elongation": [{"temp_c": "21", "value": 16.0}, {"temp_c": "538", "value": 22.0}, {"temp_c": "649", "value": 24.0}, {"temp_c": "760", "value": 25.0}, {"temp_c": "871", "value": 27.0}, {"temp_c": "982", "value": 37.0}, {"temp_c": "1093", "value": 132.0}], "elasticity": [{"temp_c": "21", "value": 223.0}, {"temp_c": "93", "value": 219.0}, {"temp_c": "204", "value": 212.0}, {"temp_c": "316", "value": 206.0}, {"temp_c": "427", "value": 193.0}, {"temp_c": "538", "value": 186.0}, {"temp_c": "649", "value": 178.0}, {"temp_c": "760", "value": 168.0}, {"temp_c": "871", "value": 155.0}, {"temp_c": "982", "value": 138.0}], "computed_features": {"atomic_percent": {"Ni": 49.87, "Cr": 15.93, "Co": 18.74, "Mo": 2.88, "Al": 9.62, "Ti": 1.38, "Mn": 0.3, "Si": 0.59, "C": 0.6, "B": 0.03, "Zr": 0.06}, "Md_avg": 0.9456, "TCP_risk": "low", "density_calculated_gcm3": 8.331, "gamma_prime_estimated_vol_pct": 27.5, "SSS_total_wt_pct": 5.0, "refractory_total_wt_pct": 5.0, "GP_formers_wt_pct": 5.9, "Al_Ti_ratio": 3.88, "Cr_Co_ratio": 0.75, "Cr_Ni_ratio": 0.283, "Mo_W_ratio": 500.0, "Al_Ti_at_ratio": 6.92, "GP_formers_at_pct": 11.0}}
{"alloy": "NIMONIC* 115", "processing": "wrought", "form": "Bar", "composition": {"Ni": 60.0, "Cr": 14.3, "Co": 13.2, "Mo": 3.3, "Al": 4.9, "Ti": 3.7, "C": 0.15, "B": 0.16, "Zr": 0.04}, "yield_strength": [{"temp_c": "21", "value": 865.0}, {"temp_c": "538", "value": 795.0}, {"temp_c": "649", "value": 815.0}, {"temp_c": "760", "value": 800.0}, {"temp_c": "871", "value": 550.0}, {"temp_c": "982", "value": 240.0}], "uts": [{"temp_c": "21", "value": 1240.0}, {"temp_c": "538", "value": 1090.0}, {"temp_c": "649", "value": 1125.0}, {"temp_c": "760", "value": 1085.0}, {"temp_c": "871", "value": 830.0}, {"temp_c": "982", "value": 460.0}], "elongation": [{"temp_c": "21", "value": 27.0}, {"temp_c": "538", "value": 18.0}, {"temp_c": "649", "value": 23.0}, {"temp_c": "760", "value": 24.0}, {"temp_c": "871", "value": 16.0}, {"temp_c": "982", "value": 23.0}], "elasticity": [{"temp_c": "21", "value": 224.0}, {"temp_c": "93", "value": 219.0}, {"temp_c": "204", "value": 214.0}, {"temp_c": "316", "value": 204.0}, {"temp_c": "427", "value": 195.0}, {"temp_c": "538", "value": 188.0}, {"temp_c": "649", "value": 181.0}, {"temp_c": "760", "value": 173.0}, {"temp_c": "871", "value": 164.0}, {"temp_c": "982", "value": 153.0}], "computed_features": {"atomic_percent": {"Ni": 55.49, "Cr": 14.93, "Co": 12.16, "Mo": 1.87, "Al": 9.86, "Ti": 4.2, "C": 0.68, "B": 0.8, "Zr": 0.02}, "Md_avg": 0.9751, "TCP_risk": "low", "density_calculated_gcm3": 8.211, "gamma_prime_estimated_vol_pct": 35.1, "SSS_total_wt_pct": 3.3, "refractory_total_wt_pct": 3.3, "GP_formers_wt_pct": 8.6, "Al_Ti_ratio": 1.32, "Cr_Co_ratio": 1.08, "Cr_Ni_ratio": 0.238, "Mo_W_ratio": 330.0, "Al_Ti_at_ratio": 2.34, "GP_formers_at_pct": 14.06}}
{"alloy": "NIMONIC* 263", "processing": "wrought", "form": "Sheet", "composition": {"Ni": 51.0, "Cr": 20.0, "Co": 20.0, "Mo": 5.9, "Al": 0.45, "Ti": 2.15, "Mn": 0.4, "Si": 0.25, "C": 0.06, "B": 0.001, "Zr": 0.02}, "yield_strength": [{"temp_c": "21", "value": 580.0}, {"temp_c": "538", "value": 485.0}, {"temp_c": "649", "value": 485.0}, {"temp_c": "760", "value": 460.0}, {"temp_c": "871", "value": 180.0}, {"temp_c": "982", "value": 83.0}], "uts": [{"temp_c": "21", "value": 970.0}, {"temp_c": "538", "value": 800.0}, {"temp_c": "649", "value": 775.0}, {"temp_c": "760", "value": 650.0}, {"temp_c": "871", "value": 275.0}, {"temp_c": "982", "value": 125.0}], "elongation": [{"temp_c": "21", "value": 39.0}, {"temp_c": "538", "value": 42.0}, {"temp_c": "649", "value": 27.0}, {"temp_c": "760", "value": 21.0}, {"temp_c": "871", "value": 25.0}, {"temp_c": "982", "value": 30.0}], "elasticity": [{"temp_c": "21", "value": 222.0}, {"temp_c": "93", "value": 219.0}, {"temp_c": "204", "value": 212.0}, {"temp_c": "316", "value": 204.0}, {"temp_c": "427", "value": 197.0}, {"temp_c": "538", "value": 190.0}, {"temp_c": "649", "value": 181.0}, {"temp_c": "760", "value": 171.0}, {"temp_c": "871", "value": 158.0}, {"temp_c": "982", "value": 146.0}], "computed_features": {"atomic_percent": {"Ni": 50.01, "Cr": 22.14, "Co": 19.53, "Mo": 3.54, "Al": 0.96, "Ti": 2.58, "Mn": 0.42, "Si": 0.51, "C": 0.29, "B": 0.01, "Zr": 0.01}, "Md_avg": 0.8952, "TCP_risk": "low", "density_calculated_gcm3": 8.49, "gamma_prime_estimated_vol_pct": 8.8, "SSS_total_wt_pct": 5.9, "refractory_total_wt_pct": 5.9, "GP_formers_wt_pct": 2.6, "Al_Ti_ratio": 0.21, "Cr_Co_ratio": 1.0, "Cr_Ni_ratio": 0.392, "Mo_W_ratio": 590.0, "Al_Ti_at_ratio": 0.37, "GP_formers_at_pct": 3.54}}
{"alloy": "NIMONIC* 901", "processing": "wrought", "form": null, "composition": {"Ni": 43.0, "Cr": 12.0, "Co": 1.0, "Mo": 6.0, "Al": 0.2, "Ti": 3.0, "Fe": 35.0, "Mn": 0.5, "Si": 0.4, "C": 0.05}, "yield_strength": [{"temp_c": "21", "value": 896.0}, {"temp_c": "538", "value": 792.0}, {"temp_c": "649", "value": 792.0}, {"temp_c": "760", "value": 689.0}, {"temp_c": "871", "value": 345.0}], "uts": [{"temp_c": "21", "value": 1207.0}, {"temp_c": "538", "value": 1035.0}, {"temp_c": "649", "value": 966.0}, {"temp_c": "760", "value": 828.0}, {"temp_c": "871", "value": 483.0}], "elongation": [{"temp_c": "21", "value": 15.0}, {"temp_c": "538", "value": 15.0}, {"temp_c": "649", "value": 15.0}, {"temp_c": "760", "value": 15.0}, {"temp_c": "871", "value": 30.0}], "elasticity": [{"temp_c": "21", "value": 206.0}], "computed_features": {"atomic_percent": {"Ni": 41.46, "Cr": 13.06, "Co": 0.96, "Mo": 3.54, "Al": 0.42, "Ti": 3.55, "Fe": 35.46, "Mn": 0.51, "Si": 0.81, "C": 0.24}, "Md_avg": 0.9016, "TCP_risk": "low", "density_calculated_gcm3": 8.242, "gamma_prime_estimated_vol_pct": 9.9, "SSS_total_wt_pct": 6.0, "refractory_total_wt_pct": 6.0, "GP_formers_wt_pct": 3.2, "Al_Ti_ratio": 0.07, "Cr_Co_ratio": 11.88, "Cr_Ni_ratio": 0.279, "Mo_W_ratio": 600.0, "Al_Ti_at_ratio": 0.12, "GP_formers_at_pct": 3.97}}
{"alloy": "NIMONIC* 942", "processing": "wrought", "form": "Bar", "composition": {"Ni": 49.5, "Cr": 12.5, "Mo": 6.0, "Al": 0.6, "Ti": 3.7, "Fe": 37.0, "Mn": 0.2, "Si": 0.3, "C": 0.03, "B": 0.01}, "yield_strength": [{"temp_c": "21", "value": 1060.0}, {"temp_c": "538", "value": 970.0}, {"temp_c": "649", "value": 1000.0}, {"temp_c": "760", "value": 860.0}], "uts": [{"temp_c": "21", "value": 1405.0}, {"temp_c": "538", "value": 1300.0}, {"temp_c": "649", "value": 1240.0}, {"temp_c": "760", "value": 900.0}], "elongation": [{"temp_c": "21", "value": 10.0}, {"temp_c": "538", "value": 12.0}, {"temp_c": "649", "value": 9.0}, {"temp_c": "760", "value": 11.0}], "elasticity": [{"temp_c": "21", "value": 196.0}, {"temp_c": "93", "value": 192.0}, {"temp_c": "204", "value": 186.0}, {"temp_c": "316", "value": 179.0}, {"temp_c": "427", "value": 173.0}, {"temp_c": "538", "value": 166.0}, {"temp_c": "649", "value": 158.0}, {"temp_c": "760", "value": 150.0}, {"temp_c": "871", "value": 138.0}, {"temp_c": "982", "value": 122.0}], "computed_features": {"atomic_percent": {"Ni": 43.79, "Cr": 12.48, "Mo": 3.25, "Al": 1.15, "Ti": 4.01, "Fe": 34.4, "Mn": 0.19, "Si": 0.55, "C": 0.13, "B": 0.05}, "Md_avg": 0.9149, "TCP_risk": "low", "density_calculated_gcm3": 8.228, "gamma_prime_estimated_vol_pct": 12.9, "SSS_total_wt_pct": 6.0, "refractory_total_wt_pct": 6.0, "GP_formers_wt_pct": 4.3, "Al_Ti_ratio": 0.16, "Cr_Co_ratio": 1250.0, "Cr_Ni_ratio": 0.252, "Mo_W_ratio": 600.0, "Al_Ti_at_ratio": 0.29, "GP_formers_at_pct": 5.16}}
{"alloy": "NIMONIC* PE11", "processing": "wrought", "form": "Bar", "composition": {"Ni": 38.0, "Cr": 18.0, "Mo": 5.2, "Al": 0.8, "Ti": 2.3, "Fe": 35.0, "Mn": 0.2, "Si": 0.3, "C": 0.05, "B": 0.03, "Zr": 0.2}, "yield_strength": [{"temp_c": "21", "value": 720.0}, {"temp_c": "538", "value": 690.0}, {"temp_c": "649", "value": 670.0}, {"temp_c": "760", "value": 560.0}], "uts": [{"temp_c": "21", "value": 1080.0}, {"temp_c": "538", "value": 1000.0}, {"temp_c": "649", "value": 940.0}, {"temp_c": "760", "value": 760.0}], "elongation": [{"temp_c": "21", "value": 21.0}, {"temp_c": "538", "value": 23.0}, {"temp_c": "649", "value": 12.0}, {"temp_c": "760", "value": 19.0}], "elasticity": [{"temp_c": "21", "value": 198.0}, {"temp_c": "93", "value": 193.0}, {"temp_c": "204", "value": 186.0}, {"temp_c": "316", "value": 180.0}, {"temp_c": "427", "value": 173.0}, {"temp_c": "538", "value": 166.0}, {"temp_c": "649", "value": 157.0}], "computed_features": {"atomic_percent": {"Ni": 36.46, "Cr": 19.49, "Mo": 3.05, "Al": 1.67, "Ti": 2.71, "Fe": 35.29, "Mn": 0.21, "Si": 0.6, "C": 0.23, "B": 0.16, "Zr": 0.12}, "Md_avg": 0.9308, "TCP_risk": "low", "density_calculated_gcm3": 8.12, "gamma_prime_estimated_vol_pct": 10.9, "SSS_total_wt_pct": 5.2, "refractory_total_wt_pct": 5.2, "GP_formers_wt_pct": 3.1, "Al_Ti_ratio": 0.35, "Cr_Co_ratio": 1800.0, "Cr_Ni_ratio": 0.474, "Mo_W_ratio": 520.0, "Al_Ti_at_ratio": 0.61, "GP_formers_at_pct": 4.38}}
{"alloy": "NIMONIC* PE16", "processing": "wrought", "form": "Bar", "composition": {"Ni": 43.5, "Cr": 16.5, "Mo": 3.2, "Al": 1.2, "Ti": 12.0, "Fe": 34.5, "C": 0.05, "B": 0.003, "Zr": 0.04}, "yield_strength": [{"temp_c": "21", "value": 530.0}, {"temp_c": "538", "value": 485.0}, {"temp_c": "649", "value": 485.0}, {"temp_c": "760", "value": 370.0}, {"temp_c": "871", "value": 140.0}, {"temp_c": "982", "value": 50.0}], "uts": [{"temp_c": "21", "value": 885.0}, {"temp_c": "538", "value": 740.0}, {"temp_c": "649", "value": 660.0}, {"temp_c": "760", "value": 510.0}, {"temp_c": "871", "value": 215.0}, {"temp_c": "982", "value": 90.0}], "elongation": [{"temp_c": "21", "value": 37.0}, {"temp_c": "538", "value": 26.0}, {"temp_c": "649", "value": 30.0}, {"temp_c": "760", "value": 42.0}, {"temp_c": "871", "value": 80.0}], "elasticity": [{"temp_c": "21", "value": 199.0}, {"temp_c": "93", "value": 193.0}, {"temp_c": "204", "value": 187.0}, {"temp_c": "316", "value": 180.0}, {"temp_c": "427", "value": 173.0}, {"temp_c": "538", "value": 165.0}, {"temp_c": "649", "value": 157.0}, {"temp_c": "760", "value": 147.0}, {"temp_c": "871", "value": 137.0}, {"temp_c": "982", "value": 124.0}], "computed_features": {"atomic_percent": {"Ni": 36.88, "Cr": 15.79, "Mo": 1.66, "Al": 2.21, "Ti": 12.47, "Fe": 30.74, "C": 0.21, "B": 0.01, "Zr": 0.02}, "Md_avg": 1.06, "TCP_risk": "high", "density_calculated_gcm3": 7.819, "gamma_prime_estimated_vol_pct": 36.7, "SSS_total_wt_pct": 3.2, "refractory_total_wt_pct": 3.2, "GP_formers_wt_pct": 13.2, "Al_Ti_ratio": 0.1, "Cr_Co_ratio": 1650.0, "Cr_Ni_ratio": 0.379, "Mo_W_ratio": 320.0, "Al_Ti_at_ratio": 0.18, "GP_formers_at_pct": 14.68}}
{"alloy": "NIMONIC* PK33", "processing": "wrought", "form": "Bar", "composition": {"Ni": 56.0, "Cr": 19.0, "Co": 14.0, "Mo": 7.0, "Al": 1.9, "Ti": 2.0, "C": 0.04, "B": 0.003}, "yield_strength": [{"temp_c": "21", "value": 780.0}, {"temp_c": "538", "value": 725.0}, {"temp_c": "649", "value": 725.0}, {"temp_c": "760", "value": 670.0}, {"temp_c": "871", "value": 420.0}, {"temp_c": "982", "value": 130.0}], "uts": [{"temp_c": "21", "value": 1180.0}, {"temp_c": "538", "value": 1000.0}, {"temp_c": "649", "value": 1000.0}, {"temp_c": "760", "value": 885.0}, {"temp_c": "871", "value": 510.0}, {"temp_c": "982", "value": 510.0}, {"temp_c": "1093", "value": 185.0}], "elongation": [{"temp_c": "21", "value": 30.0}, {"temp_c": "538", "value": 30.0}, {"temp_c": "649", "value": 26.0}, {"temp_c": "760", "value": 18.0}, {"temp_c": "871", "value": 24.0}, {"temp_c": "982", "value": 50.0}], "elasticity": [{"temp_c": "21", "value": 222.0}, {"temp_c": "93", "value": 218.0}, {"temp_c": "204", "value": 211.0}, {"temp_c": "316", "value": 205.0}, {"temp_c": "427", "value": 197.0}, {"temp_c": "538", "value": 191.0}, {"temp_c": "649", "value": 183.0}, {"temp_c": "760", "value": 173.0}, {"temp_c": "871", "value": 162.0}, {"temp_c": "982", "value": 143.0}], "computed_features": {"atomic_percent": {"Ni": 54.65, "Cr": 20.93, "Co": 13.61, "Mo": 4.18, "Al": 4.03, "Ti": 2.39, "C": 0.19, "B": 0.02}, "Md_avg": 0.9322, "TCP_risk": "low", "density_calculated_gcm3": 8.463, "gamma_prime_estimated_vol_pct": 16.1, "SSS_total_wt_pct": 7.0, "refractory_total_wt_pct": 7.0, "GP_formers_wt_pct": 3.9, "Al_Ti_ratio": 0.95, "Cr_Co_ratio": 1.36, "Cr_Ni_ratio": 0.339, "Mo_W_ratio": 700.0, "Al_Ti_at_ratio": 1.68, "GP_formers_at_pct": 6.42}}
