Repository: airi-utcn/AlloyGraph

# AlloyMind Property Prediction Models

This directory contains the machine learning core of AlloyMind, responsible for predicting the mechanical properties of Ni-based superalloys across a wide temperature range.

## Overview
The system employs a **Hybrid Physics-ML Engine**. Instead of training on raw composition alone, we first derive meaningful metallurgical parameters to guide the models.

## Core Components

### 1. Feature Engineering (`feature_engineering.py`)
This is the "Metallurgical Bridge" that transforms raw input into physical descriptors:
- **Phase Stability**: Calculates average Md (d-electron parameter) to estimate TCP phase risk.

File: backend/alloy_crew/models/training_data/final_alloy_data_enriched.jsonl (part 4 of 4)
{"alloy": "PYROMET* 860", "processing": "wrought", "form": "Bar", "composition": {"Ni": 43.0, "Cr": 12.6, "Co": 4.0, "Mo": 6.0, "Al": 1.25, "Ti": 3.0, "Fe": 3.0, "Mn": 0.05, "Si": 0.05, "C": 0.05, "B": 0.01}, "yield_strength": [{"temp_c": "21", "value": 835.0}, {"temp_c": "538", "value": 840.0}, {"temp_c": "649", "value": 850.0}, {"temp_c": "760", "value": 835.0}], "uts": [{"temp_c": "21", "value": 1295.0}, {"temp_c": "538", "value": 1255.0}, {"temp_c": "649", "value": 1110.0}, {"temp_c": "760", "value": 910.0}], "elongation": [{"temp_c": "21", "value": 22.0}, {"temp_c": "538", "value": 15.0}, {"temp_c": "649", "value": 17.0}, {"temp_c": "760", "value": 18.0}], "elasticity": [{"temp_c": "21", "value": 200.0}], "computed_features": {"atomic_percent": {"Ni": 57.42, "Cr": 18.99, "Co": 5.32, "Mo": 4.9, "Al": 3.63, "Ti": 4.91, "Fe": 4.21, "Mn": 0.07, "Si": 0.14, "C": 0.33, "B": 0.07}, "Md_avg": 0.9625, "TCP_risk": "low", "density_calculated_gcm3": 8.378, "gamma_prime_estimated_vol_pct": 21.3, "SSS_total_wt_pct": 6.0, "refractory_total_wt_pct": 6.0, "GP_formers_wt_pct": 4.25, "Al_Ti_ratio": 0.42, "Cr_Co_ratio": 3.14, "Cr_Ni_ratio": 0.293, "Mo_W_ratio": 600.0, "Al_Ti_at_ratio": 0.74, "GP_formers_at_pct": 8.54}}
{"alloy": "RENÉ* 41", "processing": "wrought", "form": "Bar", "composition": {"Ni": 55.0, "Cr": 19.0, "Co": 11.0, "Mo": 10.0, "Al": 1.5, "Ti": 3.1, "C": 0.09, "B": 0.005}, "yield_strength": [{"temp_c": "21", "value": 1060.0}, {"temp_c": "538", "value": 1020.0}, {"temp_c": "649", "value": 1000.0}, {"temp_c": "760", "value": 940.0}, {"temp_c": "871", "value": 550.0}, {"temp_c": "982", "value": 260.0}], "uts": [{"temp_c": "21", "value": 1420.0}, {"temp_c": "538", "value": 1400.0}, {"temp_c": "649", "value": 1340.0}, {"temp_c": "760", "value": 1105.0}, {"temp_c": "871", "value": 620.0}, {"temp_c": "982", "value": 290.0}], "elongation": [{"temp_c": "21", "value": 14.0}, {"temp_c": "538", "value": 14.0}, {"temp_c": "649", "value": 14.0}, {"temp_c": "760", "value": 11.0}, {"temp_c": "871", "value": 19.0}, {"temp_c": "982", "value": 36.0}], "elasticity": [{"temp_c": "21", "value": 220.0}, {"temp_c": "93", "value": 216.0}, {"temp_c": "204", "value": 210.0}, {"temp_c": "316", "value": 204.0}, {"temp_c": "427", "value": 197.0}, {"temp_c": "538", "value": 191.0}, {"temp_c": "649", "value": 182.0}, {"temp_c": "760", "value": 173.0}, {"temp_c": "871", "value": 163.0}], "computed_features": {"atomic_percent": {"Ni": 54.43, "Cr": 21.22, "Co": 10.84, "Mo": 6.05, "Al": 3.23, "Ti": 3.76, "C": 0.44, "B": 0.03}, "Md_avg": 0.9574, "TCP_risk": "low", "density_calculated_gcm3": 8.476, "gamma_prime_estimated_vol_pct": 17.5, "SSS_total_wt_pct": 10.0, "refractory_total_wt_pct": 10.0, "GP_formers_wt_pct": 4.6, "Al_Ti_ratio": 0.48, "Cr_Co_ratio": 1.73, "Cr_Ni_ratio": 0.345, "Mo_W_ratio": 1000.0, "Al_Ti_at_ratio": 0.86, "GP_formers_at_pct": 6.99}}
{"alloy": "RENÉ* 41", "processing": "wrought", "form": "Sheet", "composition": {}, "yield_strength": [{"temp_c": "21", "value": 1020.0}, {"temp_c": "538", "value": 940.0}, {"temp_c": "649", "value": 895.0}, {"temp_c": "760", "value": 835.0}, {"temp_c": "871", "value": 510.0}, {"temp_c": "982", "value": 175.0}], "uts": [{"temp_c": "21", "value": 1275.0}, {"temp_c": "538", "value": 1200.0}, {"temp_c": "649", "value": 1130.0}, {"temp_c": "760", "value": 965.0}, {"temp_c": "871", "value": 605.0}, {"temp_c": "982", "value": 275.0}], "elongation": [{"temp_c": "21", "value": 15.0}, {"temp_c": "538", "value": 17.0}, {"temp_c": "649", "value": 14.0}, {"temp_c": "760", "value": 10.0}, {"temp_c": "871", "value": 14.0}, {"temp_c": "982", "value": 20.0}], "elasticity": [], "computed_features": {"atomic_percent": {"Ni": 0.0, "Co": 0.0, "Cr": 0.0, "Mo": 0.0, "W": 0.0, "Al": 0.0, "Ti": 0.0, "Ta": 0.0, "Nb": 0.0, "Re": 0.0, "Fe": 0.0, "C": 0.0, "B": 0.0, "Hf": 0.0, "Zr": 0.0, "Ru": 0.0, "V": 0.0, "Mn": 0.0, "Si": 0.0, "Cu": 0.0, "N": 0.0, "La": 0.0, "Y": 0.0}, "Md_avg": 0.0, "TCP_risk": "low", "density_calculated_gcm3": 8.0, "gamma_prime_estimated_vol_pct": 0.0, "SSS_total_wt_pct": 0, "refractory_total_wt_pct": 0, "GP_formers_wt_pct": 0, "Al_Ti_ratio": 0.0, "Cr_Co_ratio": 0.0, "Cr_Ni_ratio": 0.0, "Mo_W_ratio": 0.0, "Al_Ti_at_ratio": 0.0, "GP_formers_at_pct": 0.0}}
{"alloy": "RENÉ* 88DT (forged)", "processing": "wrought", "form": "Forged", "composition": {"Ni": 56.0, "Cr": 16.0, "Co": 13.0, "Mo": 4.0, "W": 4.0, "Al": 2.0, "Ti": 4.0, "C": 0.04, "B": 0.016, "Zr": 0.05}, "yield_strength": [{"temp_c": "21", "value": 1137.0}, {"temp_c": "538", "value": 1047.0}, {"temp_c": "649", "value": 1020.0}, {"temp_c": "760", "value": 964.0}], "uts": [{"temp_c": "21", "value": 1566.0}, {"temp_c": "538", "value": 1470.0}, {"temp_c": "649", "value": 1483.0}, {"temp_c": "760", "value": 1166.0}], "elongation": [{"temp_c": "21", "value": 20.0}, {"temp_c": "538", "value": 16.0}, {"temp_c": "649", "value": 18.0}, {"temp_c": "760", "value": 13.0}], "elasticity": [], "computed_features": {"atomic_percent": {"Ni": 55.83, "Cr": 18.0, "Co": 12.91, "Mo": 2.44, "W": 1.27, "Al": 4.34, "Ti": 4.89, "C": 0.19, "B": 0.09, "Zr": 0.03}, "Md_avg": 0.9594, "TCP_risk": "low", "density_calculated_gcm3": 8.79, "gamma_prime_estimated_vol_pct": 23.1, "SSS_total_wt_pct": 8.0, "refractory_total_wt_pct": 8.0, "GP_formers_wt_pct": 6.0, "Al_Ti_ratio": 0.5, "Cr_Co_ratio": 1.23, "Cr_Ni_ratio": 0.286, "Mo_W_ratio": 1.0, "Al_Ti_at_ratio": 0.89, "GP_formers_at_pct": 9.23}}
{"alloy": "RENÉ* 95", "processing": "wrought", "form": "Bar", "composition": {"Ni": 61.0, "Cr": 14.0, "Co": 8.0, "Mo": 3.5, "W": 3.5, "Nb": 3.5, "Al": 3.5, "Ti": 2.5, "C": 0.15, "B": 0.01, "Zr": 0.05}, "yield_strength": [{"temp_c": "21", "value": 1310.0}, {"temp_c": "538", "value": 1260.0}, {"temp_c": "649", "value": 1225.0}, {"temp_c": "760", "value": 1105.0}], "uts": [{"temp_c": "21", "value": 1620.0}, {"temp_c": "538", "value": 1570.0}, {"temp_c": "649", "value": 1500.0}, {"temp_c": "760", "value": 1170.0}], "elongation": [{"temp_c": "21", "value": 15.0}, {"temp_c": "538", "value": 12.0}, {"temp_c": "649", "value": 14.0}, {"temp_c": "760", "value": 15.0}], "elasticity": [{"temp_c": "21", "value": 209.0}, {"temp_c": "93", "value": 207.0}, {"temp_c": "204", "value": 202.0}, {"temp_c": "316", "value": 197.0}, {"temp_c": "427", "value": 190.0}, {"temp_c": "538", "value": 183.0}, {"temp_c": "649", "value": 176.0}, {"temp_c": "760", "value": 168.0}], "computed_features": {"atomic_percent": {"Ni": 59.96, "Cr": 15.53, "Co": 7.83, "Mo": 2.1, "W": 1.1, "Nb": 2.17, "Al": 7.48, "Ti": 3.01, "C": 0.72, "B": 0.05, "Zr": 0.03}, "Md_avg": 0.9761, "TCP_risk": "low", "density_calculated_gcm3": 8.72, "gamma_prime_estimated_vol_pct": 29.5, "SSS_total_wt_pct": 10.5, "refractory_total_wt_pct": 10.5, "GP_formers_wt_pct": 9.5, "Al_Ti_ratio": 1.39, "Cr_Co_ratio": 1.75, "Cr_Ni_ratio": 0.229, "Mo_W_ratio": 1.0, "Al_Ti_at_ratio": 2.48, "GP_formers_at_pct": 12.66}}
{"alloy": "RGT* 4", "processing": "wrought", "form": "Bar", "composition": {"Ni": 67.0, "Cr": 20.0, "Mo": 4.5, "Al": 1.4, "Ti": 2.4, "Fe": 5.0, "C": 0.06, "B": 0.004}, "yield_strength": [{"temp_c": "21", "value": 730.0}, {"temp_c": "538", "value": 690.0}, {"temp_c": "649", "value": 675.0}, {"temp_c": "760", "value": 585.0}, {"temp_c": "871", "value": -205.0}], "uts": [{"temp_c": "21", "value": 1170.0}, {"temp_c": "538", "value": 1070.0}, {"temp_c": "649", "value": 980.0}, {"temp_c": "760", "value": 740.0}, {"temp_c": "871", "value": 415.0}], "elongation": [{"temp_c": "21", "value": 20.0}, {"temp_c": "538", "value": 12.0}, {"temp_c": "649", "value": 11.0}, {"temp_c": "760", "value": 13.0}, {"temp_c": "871", "value": 18.0}], "elasticity": [], "computed_features": {"atomic_percent": {"Ni": 64.5, "Cr": 21.73, "Mo": 2.65, "Al": 2.93, "Ti": 2.83, "Fe": 5.06, "C": 0.28, "B": 0.02}, "Md_avg": 0.9151, "TCP_risk": "low", "density_calculated_gcm3": 8.374, "gamma_prime_estimated_vol_pct": 14.4, "SSS_total_wt_pct": 4.5, "refractory_total_wt_pct": 4.5, "GP_formers_wt_pct": 3.8, "Al_Ti_ratio": 0.58, "Cr_Co_ratio": 2000.0, "Cr_Ni_ratio": 0.298, "Mo_W_ratio": 450.0, "Al_Ti_at_ratio": 1.03, "GP_formers_at_pct": 5.76}}
{"alloy": "RGT* 13", "processing": "wrought", "form": "Bar", "composition": {"Ni": 49.0, "Cr": 20.0, "Co": 18.0, "Mo": 4.5, "Al": 1.5, "Ti": 2.5, "Fe": 5.0, "C": 0.06, "B": 0.004}, "yield_strength": [{"temp_c": "21", "value": 780.0}, {"temp_c": "538", "value": 745.0}, {"temp_c": "649", "value": 725.0}, {"temp_c": "760", "value": 600.0}, {"temp_c": "871", "value": -435.0}], "uts": [{"temp_c": "21", "value": 1230.0}, {"temp_c": "538", "value": 1105.0}, {"temp_c": "649", "value": 1005.0}, {"temp_c": "760", "value": 775.0}, {"temp_c": "871", "value": 565.0}], "elongation": [{"temp_c": "21", "value": 30.0}, {"temp_c": "538", "value": 29.0}, {"temp_c": "649", "value": 26.0}, {"temp_c": "760", "value": 18.0}, {"temp_c": "871", "value": 17.0}], "elasticity": [], "computed_features": {"atomic_percent": {"Ni": 47.05, "Cr": 21.67, "Co": 17.21, "Mo": 2.64, "Al": 3.13, "Ti": 2.94, "Fe": 5.04, "C": 0.28, "B": 0.02}, "Md_avg": 0.9289, "TCP_risk": "low", "density_calculated_gcm3": 8.364, "gamma_prime_estimated_vol_pct": 15.2, "SSS_total_wt_pct": 4.5, "refractory_total_wt_pct": 4.5, "GP_formers_wt_pct": 4.0, "Al_Ti_ratio": 0.6, "Cr_Co_ratio": 1.11, "Cr_Ni_ratio": 0.408, "Mo_W_ratio": 450.0, "Al_Ti_at_ratio": 1.06, "GP_formers_at_pct": 6.07}}
{"alloy": "TD Nickel", "processing": "wrought", "form": "Bar", "composition": {"Ni": 98.0}, "yield_strength": [{"temp_c": "21", "value": 550.0}, {"temp_c": "538", "value": 295.0}, {"temp_c": "649", "value": 250.0}, {"temp_c": "760", "value": 215.0}, {"temp_c": "871", "value": 180.0}, {"temp_c": "982", "value": 140.0}, {"temp_c": "1093", "value": 110.0}], "uts": [{"temp_c": "21", "value": 690.0}, {"temp_c": "538", "value": 310.0}, {"temp_c": "649", "value": 260.0}, {"temp_c": "760", "value": 230.0}, {"temp_c": "871", "value": 195.0}, {"temp_c": "982", "value": 165.0}, {"temp_c": "1093", "value": 140.0}], "elongation": [{"temp_c": "21", "value": 25.0}, {"temp_c": "538", "value": 14.0}, {"temp_c": "649", "value": 12.0}, {"temp_c": "760", "value": 11.0}, {"temp_c": "871", "value": 9.0}, {"temp_c": "982", "value": 7.0}, {"temp_c": "1093", "value": 6.0}], "elasticity": [{"temp_c": "21", "value": 152.0}, {"temp_c": "93", "value": 145.0}, {"temp_c": "204", "value": 135.0}, {"temp_c": "316", "value": 126.0}, {"temp_c": "427", "value": 120.0}, {"temp_c": "538", "value": 116.0}, {"temp_c": "649", "value": 112.0}, {"temp_c": "760", "value": 108.0}, {"temp_c": "871", "value": 101.0}, {"temp_c": "982", "value": 92.0}, {"temp_c": "1093", "value": 82.0}], "computed_features": {"atomic_percent": {"Ni": 100.0}, "Md_avg": 0.717, "TCP_risk": "low", "density_calculated_gcm3": 8.9, "gamma_prime_estimated_vol_pct": 0.0, "SSS_total_wt_pct": 0, "refractory_total_wt_pct": 0, "GP_formers_wt_pct": 0, "Al_Ti_ratio": 0.0, "Cr_Co_ratio": 0.0, "Cr_Ni_ratio": 0.0, "Mo_W_ratio": 0.0, "Al_Ti_at_ratio": 0.0, "GP_formers_at_pct": 0}}
{"alloy": "TD Nickel", "processing": "wrought", "form": "Sheet", "composition": {}, "yield_strength": [{"temp_c": "21", "value": 310.0}, {"temp_c": "538", "value": 205.0}, {"temp_c": "649", "value": 180.0}, {"temp_c": "760", "value": 160.0}, {"temp_c": "871", "value": 130.0}, {"temp_c": "982", "value": 115.0}, {"temp_c": "1093", "value": 83.0}], "uts": [{"temp_c": "21", "value": 450.0}, {"temp_c": "538", "value": 230.0}, {"temp_c": "649", "value": 195.0}, {"temp_c": "760", "value": 170.0}, {"temp_c": "871", "value": 145.0}, {"temp_c": "982", "value": 125.0}, {"temp_c": "1093", "value": 97.0}], "elongation": [{"temp_c": "21", "value": 15.0}, {"temp_c": "538", "value": 6.0}, {"temp_c": "649", "value": 5.0}, {"temp_c": "760", "value": 4.0}, {"temp_c": "871", "value": 4.0}, {"temp_c": "982", "value": 4.0}, {"temp_c": "1093", "value": 6.0}], "elasticity": [], "computed_features": {"atomic_percent": {"Ni": 0.0, "Co": 0.0, "Cr": 0.0, "Mo": 0.0, "W": 0.0, "Al": 0.0, "Ti": 0.0, "Ta": 0.0, "Nb": 0.0, "Re": 0.0, "Fe": 0.0, "C": 0.0, "B": 0.0, "Hf": 0.0, "Zr": 0.0, "Ru": 0.0, "V": 0.0, "Mn": 0.0, "Si": 0.0, "Cu": 0.0, "N": 0.0, "La": 0.0, "Y": 0.0}, "Md_avg": 0.0, "TCP_risk": "low", "density_calculated_gcm3": 8.0, "gamma_prime_estimated_vol_pct": 0.0, "SSS_total_wt_pct": 0, "refractory_total_wt_pct": 0, "GP_formers_wt_pct": 0, "Al_Ti_ratio": 0.0, "Cr_Co_ratio": 0.0, "Cr_Ni_ratio": 0.0, "Mo_W_ratio": 0.0, "Al_Ti_at_ratio": 0.0, "GP_formers_at_pct": 0.0}}
{"alloy": "TD NiCr", "processing": "wrought", "form": "Sheet", "composition": {"Ni": 78.0, "Cr": 20.0}, "yield_strength": [{"temp_c": "21", "value": 615.0}, {"temp_c": "538", "value": 450.0}, {"temp_c": "649", "value": 365.0}, {"temp_c": "760", "value": 260.0}, {"temp_c": "871", "value": 180.0}, {"temp_c": "982", "value": 130.0}, {"temp_c": "1093", "value": 105.0}], "uts": [{"temp_c": "21", "value": 945.0}, {"temp_c": "538", "value": 685.0}, {"temp_c": "649", "value": 435.0}, {"temp_c": "760", "value": 270.0}, {"temp_c": "871", "value": 185.0}, {"temp_c": "982", "value": 140.0}, {"temp_c": "1093", "value": 110.0}], "elongation": [{"temp_c": "21", "value": 20.0}, {"temp_c": "538", "value": 14.5}, {"temp_c": "649", "value": 11.0}, {"temp_c": "760", "value": 5.0}, {"temp_c": "871", "value": 3.0}, {"temp_c": "982", "value": 2.0}, {"temp_c": "1093", "value": 1.5}], "elasticity": [], "computed_features": {"atomic_percent": {"Ni": 77.56, "Cr": 22.44}, "Md_avg": 0.8124, "TCP_risk": "low", "density_calculated_gcm3": 8.551, "gamma_prime_estimated_vol_pct": 0.0, "SSS_total_wt_pct": 0, "refractory_total_wt_pct": 0, "GP_formers_wt_pct": 0, "Al_Ti_ratio": 0.0, "Cr_Co_ratio": 2000.0, "Cr_Ni_ratio": 0.256, "Mo_W_ratio": 0.0, "Al_Ti_at_ratio": 0.0, "GP_formers_at_pct": 0}}
{"alloy": "UDIMET* 400", "processing": "wrought", "form": "Bar", "composition": {"Ni": 60.0, "Cr": 17.5, "Co": 14.0, "Mo": 4.0, "Nb": 0.5, "Al": 1.5, "Ti": 2.5, "C": 0.06, "B": 0.008, "Zr": 0.06}, "yield_strength": [{"temp_c": "21", "value": 930.0}, {"temp_c": "538", "value": 830.0}], "uts": [{"temp_c": "21", "value": 1310.0}, {"temp_c": "538", "value": 1185.0}], "elongation": [{"temp_c": "21", "value": 30.0}, {"temp_c": "538", "value": 26.0}], "elasticity": [], "computed_features": {"atomic_percent": {"Ni": 58.16, "Cr": 19.15, "Co": 13.52, "Mo": 2.37, "Nb": 0.31, "Al": 3.16, "Ti": 2.97, "C": 0.28, "B": 0.04, "Zr": 0.04}, "Md_avg": 0.9127, "TCP_risk": "low", "density_calculated_gcm3": 8.446, "gamma_prime_estimated_vol_pct": 15.8, "SSS_total_wt_pct": 4.5, "refractory_total_wt_pct": 4.5, "GP_formers_wt_pct": 4.5, "Al_Ti_ratio": 0.6, "Cr_Co_ratio": 1.25, "Cr_Ni_ratio": 0.292, "Mo_W_ratio": 400.0, "Al_Ti_at_ratio": 1.06, "GP_formers_at_pct": 6.44}}
{"alloy": "UDIMET* 500", "processing": "wrought", "form": "Bar", "composition": {"Ni": 54.0, "Cr": 18.0, "Co": 18.5, "Mo": 4.0, "Al": 2.9, "Ti": 2.9, "C": 0.08, "B": 0.006, "Zr": 0.05}, "yield_strength": [{"temp_c": "21", "value": 840.0}, {"temp_c": "538", "value": 795.0}, {"temp_c": "649", "value": 760.0}, {"temp_c": "760", "value": 730.0}, {"temp_c": "871", "value": 495.0}, {"temp_c": "982", "value": 230.0}], "uts": [{"temp_c": "21", "value": 1310.0}, {"temp_c": "538", "value": 1240.0}, {"temp_c": "649", "value": 1215.0}, {"temp_c": "760", "value": 1040.0}, {"temp_c": "871", "value": 640.0}, {"temp_c": "982", "value": 290.0}], "elongation": [{"temp_c": "21", "value": 32.0}, {"temp_c": "538", "value": 28.0}, {"temp_c": "649", "value": 28.0}, {"temp_c": "760", "value": 39.0}, {"temp_c": "871", "value": 20.0}, {"temp_c": "982", "value": 22.0}], "elasticity": [{"temp_c": "21", "value": 222.0}, {"temp_c": "93", "value": 218.0}, {"temp_c": "204", "value": 211.0}, {"temp_c": "316", "value": 206.0}, {"temp_c": "427", "value": 199.0}, {"temp_c": "538", "value": 191.0}, {"temp_c": "649", "value": 183.0}, {"temp_c": "760", "value": 173.0}, {"temp_c": "871", "value": 161.0}, {"temp_c": "982", "value": 145.0}], "computed_features": {"atomic_percent": {"Ni": 51.18, "Cr": 19.26, "Co": 17.46, "Mo": 2.32, "Al": 5.98, "Ti": 3.37, "C": 0.37, "B": 0.03, "Zr": 0.03}, "Md_avg": 0.9496, "TCP_risk": "low", "density_calculated_gcm3": 8.336, "gamma_prime_estimated_vol_pct": 23.4, "SSS_total_wt_pct": 4.0, "refractory_total_wt_pct": 4.0, "GP_formers_wt_pct": 5.8, "Al_Ti_ratio": 1.0, "Cr_Co_ratio": 0.97, "Cr_Ni_ratio": 0.333, "Mo_W_ratio": 400.0, "Al_Ti_at_ratio": 1.77, "GP_formers_at_pct": 9.35}}
{"alloy": "UDIMET* 520", "processing": "wrought", "form": "Bar", "composition": {"Ni": 57.0, "Cr": 19.0, "Co": 12.0, "Mo": 1.0, "W": 1.0, "Al": 2.0, "Ti": 3.0, "C": 0.05, "B": 0.005}, "yield_strength": [{"temp_c": "21", "value": 860.0}, {"temp_c": "538", "value": 830.0}, {"temp_c": "649", "value": 795.0}, {"temp_c": "760", "value": 725.0}, {"temp_c": "871", "value": 520.0}, {"temp_c": "982", "value": 310.0}], "uts": [{"temp_c": "21", "value": 1310.0}, {"temp_c": "538", "value": 1240.0}, {"temp_c": "649", "value": 1175.0}, {"temp_c": "760", "value": 725.0}, {"temp_c": "871", "value": 515.0}, {"temp_c": "982", "value": 310.0}], "elongation": [{"temp_c": "21", "value": 21.0}, {"temp_c": "538", "value": 20.0}, {"temp_c": "649", "value": 17.0}, {"temp_c": "760", "value": 15.0}, {"temp_c": "871", "value": 20.0}], "elasticity": [], "computed_features": {"atomic_percent": {"Ni": 57.21, "Cr": 21.52, "Co": 12.0, "Mo": 0.61, "W": 0.32, "Al": 4.37, "Ti": 3.69, "C": 0.25, "B": 0.03}, "Md_avg": 0.9308, "TCP_risk": "low", "density_calculated_gcm3": 8.408, "gamma_prime_estimated_vol_pct": 20.2, "SSS_total_wt_pct": 2.0, "refractory_total_wt_pct": 2.0, "GP_formers_wt_pct": 5.0, "Al_Ti_ratio": 0.66, "Cr_Co_ratio": 1.58, "Cr_Ni_ratio": 0.333, "Mo_W_ratio": 0.99, "Al_Ti_at_ratio": 1.18, "GP_formers_at_pct": 8.06}}
{"alloy": "UDIMET* 630", "processing": "wrought", "form": "Bar", "composition": {"Ni": 50.0, "Cr": 18.0, "Mo": 6.0, "W": 3.0, "Nb": 6.5, "Al": 0.5, "Ti": 1.0, "Fe": 18.0, "C": 0.03}, "yield_strength": [{"temp_c": "21", "value": 1310.0}, {"temp_c": "538", "value": 1170.0}, {"temp_c": "649", "value": 1105.0}, {"temp_c": "760", "value": 860.0}], "uts": [{"temp_c": "21", "value": 1520.0}, {"temp_c": "538", "value": 1380.0}, {"temp_c": "649", "value": 1275.0}, {"temp_c": "760", "value": 965.0}], "elongation": [{"temp_c": "21", "value": 15.0}, {"temp_c": "538", "value": 15.0}, {"temp_c": "649", "value": 7.0}, {"temp_c": "760", "value": 5.0}], "elasticity": [], "computed_features": {"atomic_percent": {"Ni": 49.79, "Cr": 20.23, "Mo": 3.65, "W": 0.95, "Nb": 4.09, "Al": 1.08, "Ti": 1.22, "Fe": 18.84, "C": 0.15}, "Md_avg": 0.9568, "TCP_risk": "low", "density_calculated_gcm3": 8.707, "gamma_prime_estimated_vol_pct": 11.9, "SSS_total_wt_pct": 15.5, "refractory_total_wt_pct": 15.5, "GP_formers_wt_pct": 8.0, "Al_Ti_ratio": 0.5, "Cr_Co_ratio": 1800.0, "Cr_Ni_ratio": 0.36, "Mo_W_ratio": 1.99, "Al_Ti_at_ratio": 0.88, "GP_formers_at_pct": 6.39}}
{"alloy": "UDIMET* 700", "processing": "wrought", "form": "Bar", "composition": {"Ni": 53.0, "Cr": 15.0, "Co": 18.5, "Mo": 5.2, "Al": 4.3, "Ti": 3.5, "C": 0.08, "B": 0.03}, "yield_strength": [{"temp_c": "21", "value": 965.0}, {"temp_c": "538", "value": 895.0}, {"temp_c": "649", "value": 855.0}, {"temp_c": "760", "value": 830.0}, {"temp_c": "871", "value": 635.0}, {"temp_c": "982", "value": 305.0}, {"temp_c": "1093", "value": 83.0}], "uts": [{"temp_c": "21", "value": 1410.0}, {"temp_c": "538", "value": 1275.0}, {"temp_c": "649", "value": 1240.0}, {"temp_c": "760", "value": 1035.0}, {"temp_c": "871", "value": 690.0}, {"temp_c": "982", "value": 360.0}, {"temp_c": "1093", "value": 105.0}], "elongation": [{"temp_c": "21", "value": 17.0}, {"temp_c": "538", "value": 16.0}, {"temp_c": "649", "value": 16.0}, {"temp_c": "760", "value": 20.0}, {"temp_c": "871", "value": 27.0}, {"temp_c": "982", "value": 32.0}, {"temp_c": "1093", "value": 35.0}], "elasticity": [{"temp_c": "21", "value": 224.0}, {"temp_c": "93", "value": 221.0}, {"temp_c": "204", "value": 215.0}, {"temp_c": "316", "value": 208.0}, {"temp_c": "427", "value": 201.0}, {"temp_c": "538", "value": 194.0}, {"temp_c": "649", "value": 186.0}, {"temp_c": "760", "value": 177.0}, {"temp_c": "871", "value": 167.0}, {"temp_c": "982", "value": 153.0}], "computed_features": {"atomic_percent": {"Ni": 50.13, "Cr": 16.01, "Co": 17.43, "Mo": 3.01, "Al": 8.85, "Ti": 4.06, "C": 0.37, "B": 0.15}, "Md_avg": 0.9847, "TCP_risk": "low", "density_calculated_gcm3": 8.285, "gamma_prime_estimated_vol_pct": 32.3, "SSS_total_wt_pct": 5.2, "refractory_total_wt_pct": 5.2, "GP_formers_wt_pct": 7.8, "Al_Ti_ratio": 1.23, "Cr_Co_ratio": 0.81, "Cr_Ni_ratio": 0.283, "Mo_W_ratio": 520.0, "Al_Ti_at_ratio": 2.17, "GP_formers_at_pct": 12.91}}
{"alloy": "UDIMET* 710", "processing": "wrought", "form": "Bar", "composition": {"Ni": 55.0, "Cr": 18.0, "Co": 15.0, "Mo": 3.0, "W": 1.5, "Al": 2.5, "Ti": 5.0, "C": 0.07, "B": 0.02}, "yield_strength": [{"temp_c": "21", "value": 910.0}, {"temp_c": "538", "value": 850.0}, {"temp_c": "649", "value": 860.0}, {"temp_c": "760", "value": 815.0}, {"temp_c": "871", "value": 635.0}, {"temp_c": "982", "value": 270.0}], "uts": [{"temp_c": "21", "value": 1185.0}, {"temp_c": "538", "value": 1150.0}, {"temp_c": "649", "value": 1290.0}, {"temp_c": "760", "value": 1020.0}, {"temp_c": "871", "value": 705.0}, {"temp_c": "982", "value": 380.0}], "elongation": [{"temp_c": "21", "value": 7.0}, {"temp_c": "538", "value": 10.0}, {"temp_c": "649", "value": 15.0}, {"temp_c": "760", "value": 25.0}, {"temp_c": "871", "value": 29.0}, {"temp_c": "982", "value": 27.0}], "elasticity": [{"temp_c": "21", "value": 222.0}, {"temp_c": "982", "value": 161.0}], "computed_features": {"atomic_percent": {"Ni": 52.59, "Cr": 19.42, "Co": 14.28, "Mo": 1.75, "W": 0.46, "Al": 5.2, "Ti": 5.86, "C": 0.33, "B": 0.1}, "Md_avg": 0.9764, "TCP_risk": "low", "density_calculated_gcm3": 8.408, "gamma_prime_estimated_vol_pct": 27.7, "SSS_total_wt_pct": 4.5, "refractory_total_wt_pct": 4.5, "GP_formers_wt_pct": 7.5, "Al_Ti_ratio": 0.5, "Cr_Co_ratio": 1.2, "Cr_Ni_ratio": 0.327, "Mo_W_ratio": 1.99, "Al_Ti_at_ratio": 0.89, "GP_formers_at_pct": 11.06}}
{"alloy": "UDIMET* 720CR", "processing": "wrought", "form": null, "composition": {"Ni": 55.0, "Cr": 18.0, "Co": 15.0, "Mo": 3.0, "W": 1.3, "Al": 2.5, "Ti": 5.0, "C": 0.03, "B": 0.03, "Zr": 0.03}, "yield_strength": [{"temp_c": "21", "value": 868.0}, {"temp_c": "538", "value": 758.0}, {"temp_c": "649", "value": 799.0}, {"temp_c": "760", "value": 792.0}, {"temp_c": "871", "value": 551.0}], "uts": [{"temp_c": "21", "value": 1132.0}, {"temp_c": "538", "value": 1249.0}, {"temp_c": "649", "value": 1276.0}, {"temp_c": "760", "value": 1035.0}, {"temp_c": "871", "value": 704.0}], "elongation": [{"temp_c": "21", "value": 5.0}, {"temp_c": "538", "value": 12.0}, {"temp_c": "649", "value": 11.0}, {"temp_c": "760", "value": 24.0}, {"temp_c": "871", "value": 22.0}], "elasticity": [], "computed_features": {"atomic_percent": {"Ni": 52.68, "Cr": 19.46, "Co": 14.31, "Mo": 1.76, "W": 0.4, "Al": 5.21, "Ti": 5.87, "C": 0.14, "B": 0.16, "Zr": 0.02}, "Md_avg": 0.9779, "TCP_risk": "low", "density_calculated_gcm3": 8.388, "gamma_prime_estimated_vol_pct": 27.7, "SSS_total_wt_pct": 4.3, "refractory_total_wt_pct": 4.3, "GP_formers_wt_pct": 7.5, "Al_Ti_ratio": 0.5, "Cr_Co_ratio": 1.2, "Cr_Ni_ratio": 0.327, "Mo_W_ratio": 2.29, "Al_Ti_at_ratio": 0.89, "GP_formers_at_pct": 11.08}}
{"alloy": "UDIMET* 720LI", "processing": "wrought", "form": null, "composition": {"Ni": 57.0, "Cr": 16.0, "Co": 15.0, "Mo": 3.0, "W": 1.3, "Al": 2.5, "Ti": 5.0, "C": 0.015, "B": 0.015, "Zr": 0.03}, "yield_strength": [], "uts": [], "elongation": [], "elasticity": [], "computed_features": {"atomic_percent": {"Ni": 54.81, "Cr": 17.37, "Co": 14.37, "Mo": 1.76, "W": 0.4, "Al": 5.23, "Ti": 5.89, "C": 0.07, "B": 0.08, "Zr": 0.02}, "Md_avg": 0.9706, "TCP_risk": "low", "density_calculated_gcm3": 8.424, "gamma_prime_estimated_vol_pct": 27.8, "SSS_total_wt_pct": 4.3, "refractory_total_wt_pct": 4.3, "GP_formers_wt_pct": 7.5, "Al_Ti_ratio": 0.5, "Cr_Co_ratio": 1.07, "Cr_Ni_ratio": 0.281, "Mo_W_ratio": 2.29, "Al_Ti_at_ratio": 0.89, "GP_formers_at_pct": 11.12}}
{"alloy": "UNITEMP* AF2-1DA", "processing": "wrought", "form": "Bar", "composition": {"Ni": 59.0, "Cr": 12.0, "Co": 10.0, "Mo": 3.0, "W": 6.0, "Ta": 1.5, "Al": 4.6, "Ti": 3.5, "Fe": 1.0, "C": 0.35, "B": 0.014, "Zr": 0.1}, "yield_strength": [{"temp_c": "21", "value": 1070.0}, {"temp_c": "538", "value": 1105.0}, {"temp_c": "649", "value": 1090.0}, {"temp_c": "760", "value": 1000.0}, {"temp_c": "871", "value": 725.0}, {"temp_c": "982", "value": 345.0}], "uts": [{"temp_c": "21", "value": 1415.0}, {"temp_c": "538", "value": 1415.0}, {"temp_c": "649", "value": 1345.0}, {"temp_c": "760", "value": 1170.0}, {"temp_c": "871", "value": 830.0}, {"temp_c": "982", "value": 450.0}], "elongation": [{"temp_c": "21", "value": 15.0}, {"temp_c": "538", "value": 14.0}, {"temp_c": "649", "value": 11.0}, {"temp_c": "760", "value": 9.0}, {"temp_c": "871", "value": 10.0}, {"temp_c": "982", "value": 15.0}], "elasticity": [{"temp_c": "21", "value": 235.0}, {"temp_c": "649", "value": 165.0}], "computed_features": {"atomic_percent": {"Ni": 56.76, "Cr": 13.03, "Co": 9.58, "Mo": 1.77, "W": 1.84, "Ta": 0.47, "Al": 9.63, "Ti": 4.13, "Fe": 1.01, "C": 1.65, "B": 0.07, "Zr": 0.06}, "Md_avg": 0.9857, "TCP_risk": "high", "density_calculated_gcm3": 8.997, "gamma_prime_estimated_vol_pct": 35.0, "SSS_total_wt_pct": 10.5, "refractory_total_wt_pct": 10.5, "GP_formers_wt_pct": 9.6, "Al_Ti_ratio": 1.31, "Cr_Co_ratio": 1.2, "Cr_Ni_ratio": 0.203, "Mo_W_ratio": 0.5, "Al_Ti_at_ratio": 2.33, "GP_formers_at_pct": 14.23}}
{"alloy": "UNITEMP* AF2-1DA", "processing": "wrought", "form": "Sheet", "composition": {}, "yield_strength": [{"temp_c": "21", "value": 910.0}, {"temp_c": "649", "value": 980.0}, {"temp_c": "760", "value": 905.0}, {"temp_c": "871", "value": 605.0}, {"temp_c": "982", "value": 275.0}], "uts": [{"temp_c": "21", "value": 1365.0}, {"temp_c": "649", "value": 1315.0}, {"temp_c": "760", "value": 1110.0}, {"temp_c": "871", "value": 765.0}, {"temp_c": "982", "value": 430.0}], "elongation": [{"temp_c": "21", "value": 10.0}, {"temp_c": "649", "value": 10.0}, {"temp_c": "760", "value": 9.0}, {"temp_c": "871", "value": 14.0}, {"temp_c": "982", "value": 14.0}], "elasticity": [], "computed_features": {"atomic_percent": {"Ni": 0.0, "Co": 0.0, "Cr": 0.0, "Mo": 0.0, "W": 0.0, "Al": 0.0, "Ti": 0.0, "Ta": 0.0, "Nb": 0.0, "Re": 0.0, "Fe": 0.0, "C": 0.0, "B": 0.0, "Hf": 0.0, "Zr": 0.0, "Ru": 0.0, "V": 0.0, "Mn": 0.0, "Si": 0.0, "Cu": 0.0, "N": 0.0, "La": 0.0, "Y": 0.0}, "Md_avg": 0.0, "TCP_risk": "low", "density_calculated_gcm3": 8.0, "gamma_prime_estimated_vol_pct": 0.0, "SSS_total_wt_pct": 0, "refractory_total_wt_pct": 0, "GP_formers_wt_pct": 0, "Al_Ti_ratio": 0.0, "Cr_Co_ratio": 0.0, "Cr_Ni_ratio": 0.0, "Mo_W_ratio": 0.0, "Al_Ti_at_ratio": 0.0, "GP_formers_at_pct": 0.0}}
{"alloy": "WASPALOY*", "processing": "wrought", "form": "Bar", "composition": {"Ni": 58.0, "Cr": 19.5, "Co": 13.5, "Mo": 4.3, "Al": 1.3, "Ti": 3.0, "C": 0.08, "B": 0.006, "Zr": 0.06}, "yield_strength": [{"temp_c": "21", "value": 795.0}, {"temp_c": "538", "value": 725.0}, {"temp_c": "649", "value": 690.0}, {"temp_c": "760", "value": 675.0}, {"temp_c": "871", "value": 520.0}, {"temp_c": "982", "value": 140.0}], "uts": [{"temp_c": "21", "value": 1275.0}, {"temp_c": "538", "value": 1170.0}, {"temp_c": "649", "value": 1115.0}, {"temp_c": "760", "value": 795.0}, {"temp_c": "871", "value": 525.0}, {"temp_c": "982", "value": 195.0}], "elongation": [{"temp_c": "21", "value": 25.0}, {"temp_c": "538", "value": 23.0}, {"temp_c": "649", "value": 34.0}, {"temp_c": "760", "value": 28.0}, {"temp_c": "871", "value": 35.0}], "elasticity": [{"temp_c": "21", "value": 213.0}, {"temp_c": "93", "value": 210.0}, {"temp_c": "204", "value": 204.0}, {"temp_c": "316", "value": 197.0}, {"temp_c": "427", "value": 191.0}, {"temp_c": "538", "value": 184.0}, {"temp_c": "649", "value": 177.0}, {"temp_c": "760", "value": 168.0}, {"temp_c": "871", "value": 158.0}, {"temp_c": "982", "value": 146.0}], "computed_features": {"atomic_percent": {"Ni": 56.28, "Cr": 21.36, "Co": 13.05, "Mo": 2.55, "Al": 2.74, "Ti": 3.57, "C": 0.38, "B": 0.03, "Zr": 0.04}, "Md_avg": 0.9227, "TCP_risk": "low", "density_calculated_gcm3": 8.405, "gamma_prime_estimated_vol_pct": 15.8, "SSS_total_wt_pct": 4.3, "refractory_total_wt_pct": 4.3, "GP_formers_wt_pct": 4.3, "Al_Ti_ratio": 0.43, "Cr_Co_ratio": 1.44, "Cr_Ni_ratio": 0.336, "Mo_W_ratio": 430.0, "Al_Ti_at_ratio": 0.77, "GP_formers_at_pct": 6.31}}
