Repository: airi-utcn/AlloyGraph

# AlloyMind Docker Setup

## Overview

AlloyMind uses a multi-container Docker architecture with three services:

- **Backend** (Flask + Gunicorn): AI-powered alloy design API
- **Frontend** (Vue.js + Nginx): Web interface for alloy evaluation and design
- **Database** (Weaviate): Vector database for alloy knowledge graph

## Architecture

```
┌─────────────────┐     ┌──────────────────┐     ┌─────────────┐
│   Frontend      │────▶│    Backend       │────▶│  Weaviate   │
│  Vue.js/Nginx   │     │  Flask/Gunicorn  │     │  Vector DB  │
│   Port 3000     │     │    Port 5001     │     │  Port 8081  │
└─────────────────┘     └──────────────────┘     └─────────────┘
```

## Deployment Modes

### Local Development
Services run in Docker containers on your machine. Frontend and backend are accessible via `localhost`.

**Configuration:**
- Frontend: `http://localhost:3000`
- Backend: `http://localhost:5001`
- Set `VITE_API_BASE_URL=http://localhost:5001` in `frontend/.env.production`

### Production Deployment
Containers run on a server and are accessible via public domain/IP.

**Configuration:**
- Frontend: `http://your-domain:3000`
- Backend: `http://your-domain:5001`
- Set `VITE_API_BASE_URL=http://your-domain:5001` in `frontend/.env.production`

## Quick Start

### Prerequisites
- Docker & Docker Compose
- Groq API key ([obtain here](https://console.groq.com/keys))

## Production Stack

- **WSGI Server:** Gunicorn (4 workers, 120s timeout)
- **Web Server:** Nginx (gzip, caching, SPA routing)
- **Database:** Weaviate (vector embeddings, GraphQL)

## Key Files

| File | Purpose |
|------|---------|
| `docker-compose.yml` | Service orchestration |
| `backend/Dockerfile` | Backend container definition |
| `frontend/Dockerfile` | Multi-stage frontend build |
| `frontend/nginx.conf` | SPA routing configuration |
| `frontend/.env.production` | Frontend API URL |

# AlloyMind Superalloy Data Processing Pipeline

This README describes the workflow for extracting, transforming, and preparing superalloy data for machine learning fine-tuning using the AlloyMind project scripts.

## 1. Extract Alloy Data from Excel

**Script:** `backend/superalloy_preprocess/extract_excel_sheets.py`

- This script reads all sheets from the annotated Excel file (`CAST_Wrought_Alloys.xlsx`) and extracts alloy composition and mechanical property data.
- The output is a JSONL file: `backend/superalloy_preprocess/output_data/all_alloys.jsonl`.

**How to run:**
```bash
python backend/superalloy_preprocess/extract_excel_sheets.py
```

## 2. Convert Extracted Data for GPT Fine-Tuning

**Script:** `backend/superalloy_preprocess/convert_to_finetune.py`

- This script takes the JSONL file generated in step 1 and converts it into the OpenAI fine-tuning format.
- It automatically splits the data into train, validation, and test sets.
- Output files are created in `backend/superalloy_preprocess/output_data/finetuned_data/`:
  - `finetuned.jsonl` (full dataset)
  - `train.jsonl`
  - `val.jsonl`
  - `test.jsonl`

**How to run:**
```bash
python backend/superalloy_preprocess/convert_to_finetune.py
```

## 3. Run the Notebook for Model Training or Analysis

- Open the relevant Jupyter notebook (e.g., `backend/superalloy_preprocess/fine_tuning_ner_gpt.ipynb`).
- Use the output files from step 2 as input for training, evaluation, or further analysis.

**How to run:**
```bash
jupyter notebook backend/superalloy_preprocess/fine_tuning_ner_gpt.ipynb
```

---

### Summary of Workflow
1. **Extract Excel Data** → `all_alloys.jsonl`
2. **Convert to Fine-Tune Format & Split** → `finetuned_data/*.jsonl`
3. **Train/Evaluate in Notebook**

This pipeline ensures your superalloy data is clean, structured, and ready for machine learning tasks.

File: backend/superalloy_preprocess/output_data/finetuned_data/.ipynb_checkpoints/test-checkpoint.jsonl
{"messages": [{"role": "system", "content": "Predict mechanical properties based off chemical compositions and processing style"}, {"role": "user", "content": "Name: ; Composition: {'Ni': 69.5, 'Cr': 19.5, 'Ti': 2.4, 'Al': 1.4, 'Co': 1.0, 'Fe': 1.0, 'C': 0.06}; Typical Heat Treatment: 1080°C/8h + 700°C/16h"}, {"role": "assistant", "content": "{\"mechanical_properties\": [{\"tensile_strength_mpa\": [{\"temp_c\": 20, \"value\": \"1000\"}], \"yield_strength_mpa\": [{\"temp_c\": 20, \"value\": \"620\"}], \"elongation_pct\": [{\"temp_c\": 20, \"value\": \"30\"}], \"hardness\": null, \"creep_rupture_hours\": null, \"reduction_of_area_pct\": null}]}"}]}
{"messages": [{"role": "system", "content": "Predict mechanical properties based off chemical compositions and processing style"}, {"role": "user", "content": "Name: ; Composition: {'Ni': 62.5, 'Cr': 7.0, 'Co': 7.5, 'Mo': 1.5, 'W': 5.0, 'Ta': 6.5, 'Re': 3.0, 'Al': 6.2, 'Hf': 0.15, 'Y': 0.01}; Typical Heat Treatment: GE proprietary"}, {"role": "assistant", "content": "{\"mechanical_properties\": [{\"tensile_strength_mpa\": [{\"temp_c\": 20, \"value\": \"1280\"}], \"yield_strength_mpa\": [{\"temp_c\": 20, \"value\": \"1100\"}], \"elongation_pct\": [{\"temp_c\": 20, \"value\": \"10\"}], \"hardness\": null, \"creep_rupture_hours\": [{\"temp_c\": 1093, \"stress_mpa\": 124, \"life_hours\": 1000}], \"reduction_of_area_pct\": null}]}"}]}
{"messages": [{"role": "system", "content": "Predict mechanical properties based off chemical compositions and processing style"}, {"role": "user", "content": "Name: ; Composition: {'Ni': 62.0, 'Cr': 8.1, 'Co': 9.2, 'Mo': 0.5, 'W': 9.5, 'Ta': 3.2, 'Al': 5.6, 'Ti': 0.7000000000000001, 'Hf': 1.4, 'B': 0.015, 'Zr': 0.01, 'C': 0.07}; Typical Heat Treatment: directional solidification"}, {"role": "assistant", "content": "{\"mechanical_properties\": [{\"tensile_strength_mpa\": [{\"temp_c\": 20, \"value\": \"1000\"}], \"yield_strength_mpa\": [{\"temp_c\": 20, \"value\": \"850\"}], \"elongation_pct\": [{\"temp_c\": 20, \"value\": \"4.5\"}], \"hardness\": null, \"creep_rupture_hours\": [{\"temp_c\": 982, \"stress_mpa\": 230, \"life_hours\": 1000}, {\"temp_c\": 1093, \"stress_mpa\": 120, \"life_hours\": 500}], \"reduction_of_area_pct\": null}]}"}]}
{"messages": [{"role": "system", "content": "Predict mechanical properties based off chemical compositions and processing style"}, {"role": "user", "content": "Name: ; Composition: {'Ni': 58.0, 'Cr': 7.0, 'Co': 7.5, 'Mo': 1.5, 'W': 6.0, 'Ta': 6.5, 'Re': 3.0, 'Al': 6.2}; Typical Heat Treatment: GE"}, {"role": "assistant", "content": "{\"mechanical_properties\": [{\"tensile_strength_mpa\": [{\"temp_c\": 20, \"value\": \"1200\"}], \"yield_strength_mpa\": [{\"temp_c\": 20, \"value\": \"950\"}], \"elongation_pct\": [{\"temp_c\": 20, \"value\": \"9\"}], \"hardness\": null, \"creep_rupture_hours\": [{\"temp_c\": 1093, \"stress_mpa\": 130, \"life_hours\": 1000}], \"reduction_of_area_pct\": null}]}"}]}
{"messages": [{"role": "system", "content": "Predict mechanical properties based off chemical compositions and processing style"}, {"role": "user", "content": "Name: ; Composition: {'Ni': 52.0, 'Cr': 22.0, 'Co': 12.5, 'Mo': 9.0, 'Al': 1.2, 'Ti': 0.4, 'Fe': 1.5, 'C': 0.07, 'B': 0.004}; Typical Heat Treatment: 1175°C WQ"}, {"role": "assistant", "content": "{\"mechanical_properties\": [{\"tensile_strength_mpa\": [{\"temp_c\": 20, \"value\": \"760\"}], \"yield_strength_mpa\": [{\"temp_c\": 20, \"value\": \"340\"}], \"elongation_pct\": [{\"temp_c\": 20, \"value\": \"60\"}], \"hardness\": null, \"creep_rupture_hours\": [{\"temp_c\": 900, \"stress_mpa\": 100, \"life_hours\": 1000}, {\"temp_c\": 1000, \"stress_mpa\": 40, \"life_hours\": 1000}, {\"temp_c\": 1100, \"stress_mpa\": 15, \"life_hours\": 1000}], \"reduction_of_area_pct\": null}]}"}]}
{"messages": [{"role": "system", "content": "Predict mechanical properties based off chemical compositions and processing style"}, {"role": "user", "content": "Name: ; Composition: {'Ni': 61.7, 'Cr': 6.5, 'Co': 9.0, 'Mo': 0.6000000000000001, 'W': 6.0, 'Ta': 6.5, 'Re': 3.0, 'Al': 5.6, 'Ti': 1.0, 'Hf': 0.1}; Typical Heat Treatment: 1315°C/2-6h + 1140°C/4h + 1080°C/4h + 870°C/20h"}, {"role": "assistant", "content": "{\"mechanical_properties\": [{\"tensile_strength_mpa\": [{\"temp_c\": 20, \"value\": \"1050\"}], \"yield_strength_mpa\": [{\"temp_c\": 20, \"value\": \"850\"}], \"elongation_pct\": [{\"temp_c\": 20, \"value\": \"15\"}], \"hardness\": null, \"creep_rupture_hours\": [{\"temp_c\": 982, \"stress_mpa\": 248, \"life_hours\": 500}, {\"temp_c\": 1093, \"stress_mpa\": 138, \"life_hours\": 1000}, {\"temp_c\": 1100, \"stress_mpa\": 120, \"life_hours\": 1000}], \"reduction_of_area_pct\": null}]}"}]}
