Repository: airi-utcn/AlloyGraph

# AlloyMind Docker Setup

## Overview

AlloyMind uses a multi-container Docker architecture with three services:

- **Backend** (Flask + Gunicorn): AI-powered alloy design API
- **Frontend** (Vue.js + Nginx): Web interface for alloy evaluation and design
- **Database** (Weaviate): Vector database for alloy knowledge graph

## Architecture

```
┌─────────────────┐     ┌──────────────────┐     ┌─────────────┐
│   Frontend      │────▶│    Backend       │────▶│  Weaviate   │
│  Vue.js/Nginx   │     │  Flask/Gunicorn  │     │  Vector DB  │
│   Port 3000     │     │    Port 5001     │     │  Port 8081  │
└─────────────────┘     └──────────────────┘     └─────────────┘
```

## Deployment Modes

### Local Development
Services run in Docker containers on your machine. Frontend and backend are accessible via `localhost`.

**Configuration:**
- Frontend: `http://localhost:3000`
- Backend: `http://localhost:5001`
- Set `VITE_API_BASE_URL=http://localhost:5001` in `frontend/.env.production`

### Production Deployment
Containers run on a server and are accessible via public domain/IP.

**Configuration:**
- Frontend: `http://your-domain:3000`
- Backend: `http://your-domain:5001`
- Set `VITE_API_BASE_URL=http://your-domain:5001` in `frontend/.env.production`

## Quick Start

### Prerequisites
- Docker & Docker Compose
- Groq API key ([obtain here](https://console.groq.com/keys))

## Production Stack

- **WSGI Server:** Gunicorn (4 workers, 120s timeout)
- **Web Server:** Nginx (gzip, caching, SPA routing)
- **Database:** Weaviate (vector embeddings, GraphQL)

## Key Files

| File | Purpose |
|------|---------|
| `docker-compose.yml` | Service orchestration |
| `backend/Dockerfile` | Backend container definition |
| `frontend/Dockerfile` | Multi-stage frontend build |
| `frontend/nginx.conf` | SPA routing configuration |
| `frontend/.env.production` | Frontend API URL |

# AlloyMind Superalloy Data Processing Pipeline

This README describes the workflow for extracting, transforming, and preparing superalloy data for machine learning fine-tuning using the AlloyMind project scripts.

## 1. Extract Alloy Data from Excel

**Script:** `backend/superalloy_preprocess/extract_excel_sheets.py`

- This script reads all sheets from the annotated Excel file (`CAST_Wrought_Alloys.xlsx`) and extracts alloy composition and mechanical property data.
- The output is a JSONL file: `backend/superalloy_preprocess/output_data/all_alloys.jsonl`.

**How to run:**
```bash
python backend/superalloy_preprocess/extract_excel_sheets.py
```

## 2. Convert Extracted Data for GPT Fine-Tuning

**Script:** `backend/superalloy_preprocess/convert_to_finetune.py`

- This script takes the JSONL file generated in step 1 and converts it into the OpenAI fine-tuning format.
- It automatically splits the data into train, validation, and test sets.
- Output files are created in `backend/superalloy_preprocess/output_data/finetuned_data/`:
  - `finetuned.jsonl` (full dataset)
  - `train.jsonl`
  - `val.jsonl`
  - `test.jsonl`

**How to run:**
```bash
python backend/superalloy_preprocess/convert_to_finetune.py
```

## 3. Run the Notebook for Model Training or Analysis

- Open the relevant Jupyter notebook (e.g., `backend/superalloy_preprocess/fine_tuning_ner_gpt.ipynb`).
- Use the output files from step 2 as input for training, evaluation, or further analysis.

**How to run:**
```bash
jupyter notebook backend/superalloy_preprocess/fine_tuning_ner_gpt.ipynb
```

---

### Summary of Workflow
1. **Extract Excel Data** → `all_alloys.jsonl`
2. **Convert to Fine-Tune Format & Split** → `finetuned_data/*.jsonl`
3. **Train/Evaluate in Notebook**

This pipeline ensures your superalloy data is clean, structured, and ready for machine learning tasks.

File: backend/superalloy_preprocess/output_data/finetuned_data/finetuned.jsonl
{"messages": [{"role": "system", "content": "Predict mechanical properties based off chemical compositions and processing style"}, {"role": "user", "content": {"typical_heat_treatment": "925-1040°C anneal", "composition": "{'Ni': 75.0, 'Cr': 15.5, 'Fe': 8.0, 'Mn': 0.5, 'Si': 0.25, 'Cu': 0.25, 'C': 0.08}"}}, {"role": "assistant", "content": "{\"mechanical_properties\": [{\"tensile_strength_mpa\": [{\"temp_c\": 20, \"value\": \"655\"}], \"yield_strength_mpa\": [{\"temp_c\": 20, \"value\": \"240\"}], \"elongation_pct\": [{\"temp_c\": 20, \"value\": \"45\"}], \"hardness\": [{\"value\": 65, \"scale\": \"HRB\"}], \"creep_rupture_hours\": [{\"temp_c\": 760, \"stress_mpa\": 140, \"life_hours\": 1000}, {\"temp_c\": 870, \"stress_mpa\": 69, \"life_hours\": 1000}], \"reduction_of_area_pct\": null}]}"}]}
{"messages": [{"role": "system", "content": "Predict mechanical properties based off chemical compositions and processing style"}, {"role": "user", "content": {"typical_heat_treatment": "1175°C WQ", "composition": "{'Ni': 52.0, 'Cr': 22.0, 'Co': 12.5, 'Mo': 9.0, 'Al': 1.2, 'Ti': 0.4, 'Fe': 1.5, 'C': 0.07, 'B': 0.004}"}}, {"role": "assistant", "content": "{\"mechanical_properties\": [{\"tensile_strength_mpa\": [{\"temp_c\": 20, \"value\": \"760\"}], \"yield_strength_mpa\": [{\"temp_c\": 20, \"value\": \"340\"}], \"elongation_pct\": [{\"temp_c\": 20, \"value\": \"60\"}], \"hardness\": null, \"creep_rupture_hours\": [{\"temp_c\": 900, \"stress_mpa\": 100, \"life_hours\": 1000}, {\"temp_c\": 1000, \"stress_mpa\": 40, \"life_hours\": 1000}, {\"temp_c\": 1100, \"stress_mpa\": 15, \"life_hours\": 1000}], \"reduction_of_area_pct\": null}]}"}]}
{"messages": [{"role": "system", "content": "Predict mechanical properties based off chemical compositions and processing style"}, {"role": "user", "content": {"typical_heat_treatment": "870-980°C anneal", "composition": "{'Ni': 61.0, 'Cr': 21.5, 'Mo': 9.0, 'Nb': 3.6, 'Fe': 2.5, 'Co': 0.5, 'Al': 0.2, 'Ti': 0.2, 'C': 0.05}"}}, {"role": "assistant", "content": "{\"mechanical_properties\": [{\"tensile_strength_mpa\": [{\"temp_c\": 20, \"value\": \"930\"}], \"yield_strength_mpa\": [{\"temp_c\": 20, \"value\": \"483\"}], \"elongation_pct\": [{\"temp_c\": 20, \"value\": \"42\"}], \"hardness\": [{\"value\": 95, \"scale\": \"HRB\"}], \"creep_rupture_hours\": [{\"temp_c\": 760, \"stress_mpa\": 310, \"life_hours\": 1000}, {\"temp_c\": 982, \"stress_mpa\": 70, \"life_hours\": 1000}], \"reduction_of_area_pct\": null}]}"}]}
{"messages": [{"role": "system", "content": "Predict mechanical properties based off chemical compositions and processing style"}, {"role": "user", "content": {"typical_heat_treatment": "1050°C + TT 700-720°C 15h", "composition": "{'Ni': 61.0, 'Cr': 29.0, 'Fe': 9.5, 'C': 0.02}"}}, {"role": "assistant", "content": "{\"mechanical_properties\": [{\"tensile_strength_mpa\": [{\"temp_c\": 20, \"value\": \"700\"}], \"yield_strength_mpa\": [{\"temp_c\": 20, \"value\": \"340\"}], \"elongation_pct\": [{\"temp_c\": 20, \"value\": \"40\"}], \"hardness\": null, \"creep_rupture_hours\": null, \"reduction_of_area_pct\": null}]}"}]}
{"messages": [{"role": "system", "content": "Predict mechanical properties based off chemical compositions and processing style"}, {"role": "user", "content": {"typical_heat_treatment": "954°C/1h + 720°C/8h → 621°C/8h", "composition": "{'Ni': 52.5, 'Cr': 19.0, 'Fe': 18.5, 'Nb': 5.13, 'Mo': 3.05, 'Ti': 0.9, 'Al': 0.5, 'Co': 0.30000000000000004, 'C': 0.04, 'B': 0.004}"}}, {"role": "assistant", "content": "{\"mechanical_properties\": [{\"tensile_strength_mpa\": [{\"temp_c\": 20, \"value\": \"1275\"}], \"yield_strength_mpa\": [{\"temp_c\": 20, \"value\": \"1035\"}], \"elongation_pct\": [{\"temp_c\": 20, \"value\": \"25\"}], \"hardness\": [{\"value\": 36, \"scale\": \"HRC\"}], \"creep_rupture_hours\": [{\"temp_c\": 650, \"stress_mpa\": 690, \"life_hours\": 1000}, {\"temp_c\": 704, \"stress_mpa\": 550, \"life_hours\": 1000}], \"reduction_of_area_pct\": [{\"temp_c\": 20, \"value\": 35}]}]}"}]}
{"messages": [{"role": "system", "content": "Predict mechanical properties based off chemical compositions and processing style"}, {"role": "user", "content": {"typical_heat_treatment": "982°C/1h + 788°C/4h + 704°C/8h", "composition": "{'Ni': 52.0, 'Cr': 18.0, 'Co': 9.0, 'Fe': 9.5, 'Nb': 5.5, 'Mo': 2.8, 'W': 1.0, 'Al': 1.45, 'Ti': 0.75, 'C': 0.02, 'B': 0.006}"}}, {"role": "assistant", "content": "{\"mechanical_properties\": [{\"tensile_strength_mpa\": [{\"temp_c\": 20, \"value\": \"1480\"}], \"yield_strength_mpa\": [{\"temp_c\": 20, \"value\": \"1170\"}], \"elongation_pct\": [{\"temp_c\": 20, \"value\": \"20\"}], \"hardness\": [{\"value\": 42, \"scale\": \"HRC\"}], \"creep_rupture_hours\": [{\"temp_c\": 704, \"stress_mpa\": 552, \"life_hours\": 1000}, {\"temp_c\": 760, \"stress_mpa\": 380, \"life_hours\": 1000}], \"reduction_of_area_pct\": null}]}"}]}
{"messages": [{"role": "system", "content": "Predict mechanical properties based off chemical compositions and processing style"}, {"role": "user", "content": {"typical_heat_treatment": "1149°C/2h + 843°C/24h + 704°C/20h", "composition": "{'Ni': 73.0, 'Cr': 15.5, 'Fe': 7.0, 'Ti': 2.5, 'Al': 0.7000000000000001, 'Nb': 0.9500000000000001, 'Co': 0.5, 'C': 0.04}"}}, {"role": "assistant", "content": "{\"mechanical_properties\": [{\"tensile_strength_mpa\": [{\"temp_c\": 20, \"value\": \"1240\"}], \"yield_strength_mpa\": [{\"temp_c\": 20, \"value\": \"860\"}], \"elongation_pct\": [{\"temp_c\": 20, \"value\": \"20\"}], \"hardness\": [{\"value\": 34, \"scale\": \"HRC\"}], \"creep_rupture_hours\": null, \"reduction_of_area_pct\": null}]}"}]}
{"messages": [{"role": "system", "content": "Predict mechanical properties based off chemical compositions and processing style"}, {"role": "user", "content": {"typical_heat_treatment": "1135°C/1h + 1010°C/2h + 788°C/8h", "composition": "{'Ni': 57.0, 'Cr': 20.0, 'Co': 10.0, 'Mo': 8.5, 'Ti': 2.1, 'Al': 1.5, 'Fe': 1.5, 'B': 0.005, 'C': 0.06}"}}, {"role": "assistant", "content": "{\"mechanical_properties\": [{\"tensile_strength_mpa\": [{\"temp_c\": 20, \"value\": \"1150\"}], \"yield_strength_mpa\": [{\"temp_c\": 20, \"value\": \"760\"}], \"elongation_pct\": [{\"temp_c\": 20, \"value\": \"27\"}], \"hardness\": [{\"value\": 35, \"scale\": \"HRC\"}], \"creep_rupture_hours\": [{\"temp_c\": 816, \"stress_mpa\": 241, \"life_hours\": 1000}, {\"temp_c\": 927, \"stress_mpa\": 70, \"life_hours\": 1000}], \"reduction_of_area_pct\": null}]}"}]}
{"messages": [{"role": "system", "content": "Predict mechanical properties based off chemical compositions and processing style"}, {"role": "user", "content": {"typical_heat_treatment": "1080°C/4h + 845°C/4h + 760°C/16h", "composition": "{'Ni': 58.0, 'Cr': 19.5, 'Co': 13.5, 'Mo': 4.3, 'Ti': 3.0, 'Al': 1.4, 'B': 0.007, 'Zr': 0.07, 'C': 0.05}"}}, {"role": "assistant", "content": "{\"mechanical_properties\": [{\"tensile_strength_mpa\": [{\"temp_c\": 20, \"value\": \"1276\"}], \"yield_strength_mpa\": [{\"temp_c\": 20, \"value\": \"896\"}], \"elongation_pct\": [{\"temp_c\": 20, \"value\": \"23\"}], \"hardness\": [{\"value\": 38, \"scale\": \"HRC\"}], \"creep_rupture_hours\": [{\"temp_c\": 760, \"stress_mpa\": 310, \"life_hours\": 1000}], \"reduction_of_area_pct\": null}]}"}]}
{"messages": [{"role": "system", "content": "Predict mechanical properties based off chemical compositions and processing style"}, {"role": "user", "content": {"typical_heat_treatment": "1080°C/0.5h + 760°C/16h", "composition": "{'Ni': 55.0, 'Cr': 19.0, 'Co': 11.0, 'Mo': 9.8, 'Ti': 3.1, 'Al': 1.5, 'B': 0.007, 'C': 0.06}"}}, {"role": "assistant", "content": "{\"mechanical_properties\": [{\"tensile_strength_mpa\": [{\"temp_c\": 20, \"value\": \"1240\"}], \"yield_strength_mpa\": [{\"temp_c\": 20, \"value\": \"793\"}], \"elongation_pct\": [{\"temp_c\": 20, \"value\": \"20\"}], \"hardness\": [{\"value\": 36, \"scale\": \"HRC\"}], \"creep_rupture_hours\": [{\"temp_c\": 760, \"stress_mpa\": 380, \"life_hours\": 1000}], \"reduction_of_area_pct\": null}]}"}]}
{"messages": [{"role": "system", "content": "Predict mechanical properties based off chemical compositions and processing style"}, {"role": "user", "content": {"typical_heat_treatment": "1175-1230°C WQ", "composition": "{'Ni': 57.0, 'Cr': 22.0, 'W': 14.0, 'Mo': 2.0, 'Co': 5.0, 'Fe': 3.0, 'La': 0.02, 'C': 0.1}"}}, {"role": "assistant", "content": "{\"mechanical_properties\": [{\"tensile_strength_mpa\": [{\"temp_c\": 20, \"value\": \"885\"}], \"yield_strength_mpa\": [{\"temp_c\": 20, \"value\": \"415\"}], \"elongation_pct\": [{\"temp_c\": 20, \"value\": \"45\"}], \"hardness\": null, \"creep_rupture_hours\": [{\"temp_c\": 871, \"stress_mpa\": 170, \"life_hours\": 1000}, {\"temp_c\": 982, \"stress_mpa\": 75, \"life_hours\": 1000}], \"reduction_of_area_pct\": null}]}"}]}
{"messages": [{"role": "system", "content": "Predict mechanical properties based off chemical compositions and processing style"}, {"role": "user", "content": {"typical_heat_treatment": "1175°C rapid cool", "composition": "{'Ni': 22.0, 'Cr': 22.0, 'Co': 39.0, 'W': 14.0, 'La': 0.03, 'Fe': 3.0, 'C': 0.1, 'B': 0.015}"}}, {"role": "assistant", "content": "{\"mechanical_properties\": [{\"tensile_strength_mpa\": [{\"temp_c\": 20, \"value\": \"965\"}], \"yield_strength_mpa\": [{\"temp_c\": 20, \"value\": \"483\"}], \"elongation_pct\": [{\"temp_c\": 20, \"value\": \"45\"}], \"hardness\": null, \"creep_rupture_hours\": [{\"temp_c\": 982, \"stress_mpa\": 110, \"life_hours\": 1000}, {\"temp_c\": 1093, \"stress_mpa\": 55, \"life_hours\": 1000}], \"reduction_of_area_pct\": null}]}"}]}
{"messages": [{"role": "system", "content": "Predict mechanical properties based off chemical compositions and processing style"}, {"role": "user", "content": {"typical_heat_treatment": "1150°C/0.5h WQ + 800°C/8h AC", "composition": "{'Ni': 52.0, 'Cr': 20.0, 'Co': 20.0, 'Mo': 5.9, 'Ti': 2.1, 'Al': 0.45, 'C': 0.06}"}}, {"role": "assistant", "content": "{\"mechanical_properties\": [{\"tensile_strength_mpa\": [{\"temp_c\": 20, \"value\": \"1000\"}], \"yield_strength_mpa\": [{\"temp_c\": 20, \"value\": \"580\"}], \"elongation_pct\": [{\"temp_c\": 20, \"value\": \"35\"}], \"hardness\": null, \"creep_rupture_hours\": null, \"reduction_of_area_pct\": null}]}"}]}
{"messages": [{"role": "system", "content": "Predict mechanical properties based off chemical compositions and processing style"}, {"role": "user", "content": {"typical_heat_treatment": "PM HIP + 1120°C solution + age", "composition": "{'Ni': 61.0, 'Cr': 14.0, 'Co': 8.0, 'Mo': 3.5, 'W': 3.5, 'Nb': 3.5, 'Ti': 2.5, 'Al': 3.5, 'B': 0.01, 'Zr': 0.05, 'C': 0.06}"}}, {"role": "assistant", "content": "{\"mechanical_properties\": [{\"tensile_strength_mpa\": [{\"temp_c\": 20, \"value\": \"1620\"}], \"yield_strength_mpa\": [{\"temp_c\": 20, \"value\": \"1240\"}], \"elongation_pct\": [{\"temp_c\": 20, \"value\": \"12\"}], \"hardness\": null, \"creep_rupture_hours\": null, \"reduction_of_area_pct\": null}]}"}]}
{"messages": [{"role": "system", "content": "Predict mechanical properties based off chemical compositions and processing style"}, {"role": "user", "content": {"typical_heat_treatment": "1315°C/2-6h + 1140°C/4h + 1080°C/4h + 870°C/20h", "composition": "{'Ni': 61.7, 'Cr': 6.5, 'Co': 9.0, 'Mo': 0.6000000000000001, 'W': 6.0, 'Ta': 6.5, 'Re': 3.0, 'Al': 5.6, 'Ti': 1.0, 'Hf': 0.1}"}}, {"role": "assistant", "content": "{\"mechanical_properties\": [{\"tensile_strength_mpa\": [{\"temp_c\": 20, \"value\": \"1050\"}], \"yield_strength_mpa\": [{\"temp_c\": 20, \"value\": \"850\"}], \"elongation_pct\": [{\"temp_c\": 20, \"value\": \"15\"}], \"hardness\": null, \"creep_rupture_hours\": [{\"temp_c\": 982, \"stress_mpa\": 248, \"life_hours\": 500}, {\"temp_c\": 1093, \"stress_mpa\": 138, \"life_hours\": 1000}, {\"temp_c\": 1100, \"stress_mpa\": 120, \"life_hours\": 1000}], \"reduction_of_area_pct\": null}]}"}]}
{"messages": [{"role": "system", "content": "Predict mechanical properties based off chemical compositions and processing style"}, {"role": "user", "content": {"typical_heat_treatment": "GE proprietary", "composition": "{'Ni': 62.5, 'Cr': 7.0, 'Co': 7.5, 'Mo': 1.5, 'W': 5.0, 'Ta': 6.5, 'Re': 3.0, 'Al': 6.2, 'Hf': 0.15, 'Y': 0.01}"}}, {"role": "assistant", "content": "{\"mechanical_properties\": [{\"tensile_strength_mpa\": [{\"temp_c\": 20, \"value\": \"1280\"}], \"yield_strength_mpa\": [{\"temp_c\": 20, \"value\": \"1100\"}], \"elongation_pct\": [{\"temp_c\": 20, \"value\": \"10\"}], \"hardness\": null, \"creep_rupture_hours\": [{\"temp_c\": 1093, \"stress_mpa\": 124, \"life_hours\": 1000}], \"reduction_of_area_pct\": null}]}"}]}
{"messages": [{"role": "system", "content": "Predict mechanical properties based off chemical compositions and processing style"}, {"role": "user", "content": {"typical_heat_treatment": "HIP + solution + age", "composition": "{'Ni': 59.0, 'Cr': 8.25, 'Co': 10.0, 'Mo': 0.6000000000000001, 'W': 10.0, 'Ta': 3.0, 'Al': 5.5, 'Ti': 1.0, 'Hf': 1.5, 'B': 0.015, 'Zr': 0.05, 'C': 0.15}"}}, {"role": "assistant", "content": "{\"mechanical_properties\": [{\"tensile_strength_mpa\": [{\"temp_c\": 20, \"value\": \"1100\"}], \"yield_strength_mpa\": [{\"temp_c\": 20, \"value\": \"900\"}], \"elongation_pct\": [{\"temp_c\": 20, \"value\": \"6\"}], \"hardness\": null, \"creep_rupture_hours\": [{\"temp_c\": 982, \"stress_mpa\": 207, \"life_hours\": 500}, {\"temp_c\": 1040, \"stress_mpa\": 140, \"life_hours\": 1000}], \"reduction_of_area_pct\": null}]}"}]}
{"messages": [{"role": "system", "content": "Predict mechanical properties based off chemical compositions and processing style"}, {"role": "user", "content": {"typical_heat_treatment": "directional solidification", "composition": "{'Ni': 62.0, 'Cr': 8.1, 'Co': 9.2, 'Mo': 0.5, 'W': 9.5, 'Ta': 3.2, 'Al': 5.6, 'Ti': 0.7000000000000001, 'Hf': 1.4, 'B': 0.015, 'Zr': 0.01, 'C': 0.07}"}}, {"role": "assistant", "content": "{\"mechanical_properties\": [{\"tensile_strength_mpa\": [{\"temp_c\": 20, \"value\": \"1000\"}], \"yield_strength_mpa\": [{\"temp_c\": 20, \"value\": \"850\"}], \"elongation_pct\": [{\"temp_c\": 20, \"value\": \"4.5\"}], \"hardness\": null, \"creep_rupture_hours\": [{\"temp_c\": 982, \"stress_mpa\": 230, \"life_hours\": 1000}, {\"temp_c\": 1093, \"stress_mpa\": 120, \"life_hours\": 500}], \"reduction_of_area_pct\": null}]}"}]}
{"messages": [{"role": "system", "content": "Predict mechanical properties based off chemical compositions and processing style"}, {"role": "user", "content": {"typical_heat_treatment": "cast + HIP + age", "composition": "{'Ni': 60.0, 'Cr': 14.0, 'Co': 9.5, 'Mo': 4.0, 'W': 4.0, 'Ti': 5.0, 'Al': 3.0, 'B': 0.015, 'Zr': 0.03, 'C': 0.16}"}}, {"role": "assistant", "content": "{\"mechanical_properties\": [{\"tensile_strength_mpa\": [{\"temp_c\": 20, \"value\": \"1350\"}], \"yield_strength_mpa\": [{\"temp_c\": 20, \"value\": \"1000\"}], \"elongation_pct\": [{\"temp_c\": 20, \"value\": \"10\"}], \"hardness\": null, \"creep_rupture_hours\": [{\"temp_c\": 982, \"stress_mpa\": 172, \"life_hours\": 1000}], \"reduction_of_area_pct\": null}]}"}]}
{"messages": [{"role": "system", "content": "Predict mechanical properties based off chemical compositions and processing style"}, {"role": "user", "content": {"typical_heat_treatment": "directional solidification", "composition": "{'Ni': 60.0, 'Cr': 14.0, 'Co': 9.5, 'Mo': 1.5, 'W': 3.8, 'Ta': 2.8, 'Al': 3.0, 'Ti': 4.9, 'B': 0.01, 'C': 0.1}"}}, {"role": "assistant", "content": "{\"mechanical_properties\": [{\"tensile_strength_mpa\": [{\"temp_c\": 20, \"value\": \"1130\"}], \"yield_strength_mpa\": [{\"temp_c\": 20, \"value\": \"980\"}], \"elongation_pct\": [{\"temp_c\": 20, \"value\": \"8\"}], \"hardness\": null, \"creep_rupture_hours\": [{\"temp_c\": 982, \"stress_mpa\": 186, \"life_hours\": 1000}], \"reduction_of_area_pct\": null}]}"}]}
{"messages": [{"role": "system", "content": "Predict mechanical properties based off chemical compositions and processing style"}, {"role": "user", "content": {"typical_heat_treatment": "cast + HIP + solution + age", "composition": "{'Ni': 60.5, 'Cr': 10.0, 'Co': 15.0, 'Mo': 3.0, 'Al': 5.5, 'Ti': 4.7, 'V': 1.0, 'B': 0.015, 'Zr': 0.06, 'C': 0.18}"}}, {"role": "assistant", "content": "{\"mechanical_properties\": [{\"tensile_strength_mpa\": [{\"temp_c\": 20, \"value\": \"1030\"}], \"yield_strength_mpa\": [{\"temp_c\": 20, \"value\": \"850\"}], \"elongation_pct\": [{\"temp_c\": 20, \"value\": \"9\"}], \"hardness\": null, \"creep_rupture_hours\": [{\"temp_c\": 982, \"stress_mpa\": 159, \"life_hours\": 1000}], \"reduction_of_area_pct\": null}]}"}]}
{"messages": [{"role": "system", "content": "Predict mechanical properties based off chemical compositions and processing style"}, {"role": "user", "content": {"typical_heat_treatment": "directional solidification", "composition": "{'Ni': 61.0, 'Cr': 10.0, 'Co': 10.0, 'Mo': 2.5, 'W': 7.0, 'Ta': 3.8, 'Al': 4.8, 'Ti': 2.5, 'Hf': 1.5, 'B': 0.015, 'Zr': 0.05, 'C': 0.1}"}}, {"role": "assistant", "content": "{\"mechanical_properties\": [{\"tensile_strength_mpa\": [{\"temp_c\": 20, \"value\": \"827\"}], \"yield_strength_mpa\": [{\"temp_c\": 20, \"value\": \"586\"}], \"elongation_pct\": [{\"temp_c\": 20, \"value\": \"10\"}], \"hardness\": null, \"creep_rupture_hours\": [{\"temp_c\": 982, \"stress_mpa\": 200, \"life_hours\": 1000}], \"reduction_of_area_pct\": null}]}"}]}
{"messages": [{"role": "system", "content": "Predict mechanical properties based off chemical compositions and processing style"}, {"role": "user", "content": {"typical_heat_treatment": "solution + age", "composition": "{'Ni': 53.0, 'Cr': 17.0, 'Co': 9.0, 'Mo': 6.0, 'W': 4.0, 'Al': 2.5, 'Ti': 1.5, 'Nb': 1.0, 'Ta': 1.0, 'C': 0.04}"}}, {"role": "assistant", "content": "{\"mechanical_properties\": [{\"tensile_strength_mpa\": [{\"temp_c\": 20, \"value\": \"1187\"}], \"yield_strength_mpa\": [{\"temp_c\": 20, \"value\": \"778\"}], \"elongation_pct\": [{\"temp_c\": 20, \"value\": \"27\"}], \"hardness\": null, \"creep_rupture_hours\": [{\"temp_c\": 800, \"stress_mpa\": 300, \"life_hours\": 100000}, {\"temp_c\": 900, \"stress_mpa\": 150, \"life_hours\": 100000}], \"reduction_of_area_pct\": null}]}"}]}
{"messages": [{"role": "system", "content": "Predict mechanical properties based off chemical compositions and processing style"}, {"role": "user", "content": {"typical_heat_treatment": "PM disk", "composition": "{'Ni': 52.0, 'Cr': 15.0, 'Co': 18.5, 'Mo': 5.0, 'Ti': 3.6, 'Al': 3.0, 'Ta': 2.0, 'Hf': 0.5, 'B': 0.03, 'Zr': 0.06, 'C': 0.03}"}}, {"role": "assistant", "content": "{\"mechanical_properties\": [{\"tensile_strength_mpa\": [{\"temp_c\": 20, \"value\": \"1400\"}], \"yield_strength_mpa\": [{\"temp_c\": 20, \"value\": \"1100\"}], \"elongation_pct\": [{\"temp_c\": 20, \"value\": \"15\"}], \"hardness\": null, \"creep_rupture_hours\": [{\"temp_c\": 750, \"stress_mpa\": 500, \"life_hours\": 1000}], \"reduction_of_area_pct\": null}]}"}]}
{"messages": [{"role": "system", "content": "Predict mechanical properties based off chemical compositions and processing style"}, {"role": "user", "content": {"typical_heat_treatment": "solution + double age", "composition": "{'Ni': 55.0, 'Cr': 16.0, 'Co': 15.0, 'Mo': 3.0, 'W': 1.25, 'Ti': 5.0, 'Al': 2.5, 'B': 0.03, 'Zr': 0.03, 'C': 0.03}"}}, {"role": "assistant", "content": "{\"mechanical_properties\": [{\"tensile_strength_mpa\": [{\"temp_c\": 20, \"value\": \"1500\"}], \"yield_strength_mpa\": [{\"temp_c\": 20, \"value\": \"1100\"}], \"elongation_pct\": [{\"temp_c\": 20, \"value\": \"15\"}], \"hardness\": null, \"creep_rupture_hours\": null, \"reduction_of_area_pct\": null}]}"}]}
{"messages": [{"role": "system", "content": "Predict mechanical properties based off chemical compositions and processing style"}, {"role": "user", "content": {"typical_heat_treatment": "1150°C/1h + 1050°C/1h + 850°C/16h", "composition": "{'Ni': 53.0, 'Cr': 15.0, 'Co': 20.0, 'Mo': 5.0, 'Al': 4.7, 'Ti': 1.2, 'B': 0.003, 'C': 0.1}"}}, {"role": "assistant", "content": "{\"mechanical_properties\": [{\"tensile_strength_mpa\": [{\"temp_c\": 20, \"value\": \"1150\"}], \"yield_strength_mpa\": [{\"temp_c\": 20, \"value\": \"770\"}], \"elongation_pct\": [{\"temp_c\": 20, \"value\": \"22\"}], \"hardness\": null, \"creep_rupture_hours\": [{\"temp_c\": 850, \"stress_mpa\": 280, \"life_hours\": 1000}], \"reduction_of_area_pct\": null}]}"}]}
{"messages": [{"role": "system", "content": "Predict mechanical properties based off chemical compositions and processing style"}, {"role": "user", "content": {"typical_heat_treatment": "GE proprietary", "composition": "{'Ni': 57.5, 'Cr': 4.2, 'Co': 12.5, 'Mo': 1.4, 'W': 5.4, 'Ta': 7.2, 'Re': 5.4, 'Al': 5.75, 'Hf': 0.15}"}}, {"role": "assistant", "content": "{\"mechanical_properties\": [{\"tensile_strength_mpa\": [{\"temp_c\": 20, \"value\": \"1300\"}], \"yield_strength_mpa\": [{\"temp_c\": 20, \"value\": \"1150\"}], \"elongation_pct\": [{\"temp_c\": 20, \"value\": \"9\"}], \"hardness\": null, \"creep_rupture_hours\": [{\"temp_c\": 1100, \"stress_mpa\": 180, \"life_hours\": 1000}, {\"temp_c\": 1135, \"stress_mpa\": 140, \"life_hours\": 1000}], \"reduction_of_area_pct\": null}]}"}]}
{"messages": [{"role": "system", "content": "Predict mechanical properties based off chemical compositions and processing style"}, {"role": "user", "content": {"typical_heat_treatment": "NIMS cycle", "composition": "{'Ni': 62.0, 'Cr': 3.2, 'Co': 5.8, 'Mo': 2.8, 'W': 5.8, 'Ta': 5.6, 'Re': 3.9, 'Ru': 2.0, 'Al': 5.7, 'Hf': 0.1}"}}, {"role": "assistant", "content": "{\"mechanical_properties\": [{\"tensile_strength_mpa\": [{\"temp_c\": 20, \"value\": \"1100\"}], \"yield_strength_mpa\": [{\"temp_c\": 20, \"value\": \"1050\"}], \"elongation_pct\": [{\"temp_c\": 20, \"value\": \"10\"}], \"hardness\": null, \"creep_rupture_hours\": [{\"temp_c\": 1100, \"stress_mpa\": 137, \"life_hours\": 2000}, {\"temp_c\": 1150, \"stress_mpa\": 100, \"life_hours\": 500}], \"reduction_of_area_pct\": null}]}"}]}
{"messages": [{"role": "system", "content": "Predict mechanical properties based off chemical compositions and processing style"}, {"role": "user", "content": {"typical_heat_treatment": "NIMS", "composition": "{'Ni': 60.0, 'Cr': 3.0, 'Co': 5.8, 'Mo': 3.9, 'W': 5.8, 'Ta': 5.8, 'Re': 4.9, 'Ru': 6.0, 'Al': 5.8, 'Hf': 0.1}"}}, {"role": "assistant", "content": "{\"mechanical_properties\": [{\"tensile_strength_mpa\": [{\"temp_c\": 20, \"value\": \"1250\"}], \"yield_strength_mpa\": [{\"temp_c\": 20, \"value\": \"1000\"}], \"elongation_pct\": [{\"temp_c\": 20, \"value\": \"10\"}], \"hardness\": null, \"creep_rupture_hours\": [{\"temp_c\": 1100, \"stress_mpa\": 220, \"life_hours\": 1000}], \"reduction_of_area_pct\": null}]}"}]}
{"messages": [{"role": "system", "content": "Predict mechanical properties based off chemical compositions and processing style"}, {"role": "user", "content": {"typical_heat_treatment": "Cannon-Muskegon", "composition": "{'Ni': 61.0, 'Cr': 3.0, 'Co': 3.0, 'Mo': 0.4, 'W': 5.0, 'Ta': 8.0, 'Re': 6.0, 'Al': 5.7, 'Ti': 0.2, 'Hf': 0.03}"}}, {"role": "assistant", "content": "{\"mechanical_properties\": [{\"tensile_strength_mpa\": [{\"temp_c\": 20, \"value\": \"1155\"}], \"yield_strength_mpa\": [{\"temp_c\": 20, \"value\": \"950\"}], \"elongation_pct\": [{\"temp_c\": 20, \"value\": \"13\"}], \"hardness\": null, \"creep_rupture_hours\": [{\"temp_c\": 1100, \"stress_mpa\": 160, \"life_hours\": 1000}], \"reduction_of_area_pct\": null}]}"}]}
{"messages": [{"role": "system", "content": "Predict mechanical properties based off chemical compositions and processing style"}, {"role": "user", "content": {"typical_heat_treatment": "solution + 700-800°C age", "composition": "{'Ni': 60.0, 'Cr': 8.0, 'Mo': 22.5, 'W': 6.0, 'Fe': 2.0, 'Co': 1.0, 'C': 0.02}"}}, {"role": "assistant", "content": "{\"mechanical_properties\": [{\"tensile_strength_mpa\": [{\"temp_c\": 20, \"value\": \"1240\"}], \"yield_strength_mpa\": [{\"temp_c\": 20, \"value\": \"860\"}], \"elongation_pct\": [{\"temp_c\": 20, \"value\": \"12\"}], \"hardness\": null, \"creep_rupture_hours\": [{\"temp_c\": 760, \"stress_mpa\": 400, \"life_hours\": 100000}], \"reduction_of_area_pct\": null}]}"}]}
{"messages": [{"role": "system", "content": "Predict mechanical properties based off chemical compositions and processing style"}, {"role": "user", "content": {"typical_heat_treatment": "solution + 650°C/48h age", "composition": "{'Ni': 65.0, 'Mo': 25.0, 'Cr': 8.0, 'Fe': 2.0, 'Co': 2.5, 'C': 0.03, 'B': 0.006}"}}, {"role": "assistant", "content": "{\"mechanical_properties\": [{\"tensile_strength_mpa\": [{\"temp_c\": 20, \"value\": \"1100\"}], \"yield_strength_mpa\": [{\"temp_c\": 20, \"value\": \"850\"}], \"elongation_pct\": [{\"temp_c\": 20, \"value\": \"11\"}], \"hardness\": null, \"creep_rupture_hours\": null, \"reduction_of_area_pct\": null}]}"}]}
{"messages": [{"role": "system", "content": "Predict mechanical properties based off chemical compositions and processing style"}, {"role": "user", "content": {"typical_heat_treatment": "1160°C/4h + 850°C/16h", "composition": "{'Ni': 57.0, 'Cr': 15.0, 'Co': 15.0, 'Mo': 4.0, 'Al': 5.0, 'Ti': 4.0, 'B': 0.005, 'C': 0.15}"}}, {"role": "assistant", "content": "{\"mechanical_properties\": [{\"tensile_strength_mpa\": [{\"temp_c\": 20, \"value\": \"1300\"}], \"yield_strength_mpa\": [{\"temp_c\": 20, \"value\": \"900\"}], \"elongation_pct\": [{\"temp_c\": 20, \"value\": \"14\"}], \"hardness\": null, \"creep_rupture_hours\": [{\"temp_c\": 850, \"stress_mpa\": 350, \"life_hours\": 1000}], \"reduction_of_area_pct\": null}]}"}]}
{"messages": [{"role": "system", "content": "Predict mechanical properties based off chemical compositions and processing style"}, {"role": "user", "content": {"typical_heat_treatment": "PM + HIP + solution + age", "composition": "{'Ni': 57.0, 'Cr': 12.4, 'Co': 18.5, 'Mo': 4.3, 'Ti': 3.5, 'Al': 4.3, 'Nb': 1.4, 'Hf': 0.4, 'B': 0.02, 'Zr': 0.06, 'C': 0.03}"}}, {"role": "assistant", "content": "{\"mechanical_properties\": [{\"tensile_strength_mpa\": [{\"temp_c\": 20, \"value\": \"1550\"}], \"yield_strength_mpa\": [{\"temp_c\": 20, \"value\": \"1030\"}], \"elongation_pct\": [{\"temp_c\": 20, \"value\": \"25\"}], \"hardness\": null, \"creep_rupture_hours\": [{\"temp_c\": 760, \"stress_mpa\": 450, \"life_hours\": 1000}], \"reduction_of_area_pct\": null}]}"}]}
{"messages": [{"role": "system", "content": "Predict mechanical properties based off chemical compositions and processing style"}, {"role": "user", "content": {"typical_heat_treatment": "annealed", "composition": "{'Ni': 75.0, 'Cr': 16.0, 'Al': 4.5, 'Fe': 3.0, 'Y': 0.01, 'C': 0.05}"}}, {"role": "assistant", "content": "{\"mechanical_properties\": [{\"tensile_strength_mpa\": [{\"temp_c\": 20, \"value\": \"950\"}], \"yield_strength_mpa\": [{\"temp_c\": 20, \"value\": \"600\"}], \"elongation_pct\": [{\"temp_c\": 20, \"value\": \"40\"}], \"hardness\": null, \"creep_rupture_hours\": [{\"temp_c\": 1093, \"stress_mpa\": 30, \"life_hours\": 1000}], \"reduction_of_area_pct\": null}]}"}]}
{"messages": [{"role": "system", "content": "Predict mechanical properties based off chemical compositions and processing style"}, {"role": "user", "content": {"typical_heat_treatment": "solution annealed", "composition": "{'Ni': 47.0, 'Cr': 22.0, 'Fe': 18.5, 'Mo': 9.0, 'Co': 1.5, 'W': 0.6000000000000001, 'C': 0.1}"}}, {"role": "assistant", "content": "{\"mechanical_properties\": [{\"tensile_strength_mpa\": [{\"temp_c\": 20, \"value\": \"755\"}], \"yield_strength_mpa\": [{\"temp_c\": 20, \"value\": \"400\"}], \"elongation_pct\": [{\"temp_c\": 20, \"value\": \"42\"}], \"hardness\": null, \"creep_rupture_hours\": [{\"temp_c\": 871, \"stress_mpa\": 100, \"life_hours\": 1000}], \"reduction_of_area_pct\": null}]}"}]}
{"messages": [{"role": "system", "content": "Predict mechanical properties based off chemical compositions and processing style"}, {"role": "user", "content": {"typical_heat_treatment": "cast + HIP", "composition": "{'Ni': 59.0, 'Cr': 9.0, 'Co': 10.0, 'W': 12.5, 'Ta': 2.5, 'Al': 5.5, 'Ti': 1.5, 'Hf': 1.5, 'B': 0.015, 'Zr': 0.06, 'C': 0.15}"}}, {"role": "assistant", "content": "{\"mechanical_properties\": [{\"tensile_strength_mpa\": [{\"temp_c\": 20, \"value\": \"1035\"}], \"yield_strength_mpa\": [{\"temp_c\": 20, \"value\": \"825\"}], \"elongation_pct\": [{\"temp_c\": 20, \"value\": \"7\"}], \"hardness\": null, \"creep_rupture_hours\": [{\"temp_c\": 982, \"stress_mpa\": 190, \"life_hours\": 1000}], \"reduction_of_area_pct\": null}]}"}]}
{"messages": [{"role": "system", "content": "Predict mechanical properties based off chemical compositions and processing style"}, {"role": "user", "content": {"typical_heat_treatment": "DS", "composition": "{'Ni': 59.0, 'Cr': 8.0, 'Co': 9.5, 'Mo': 0.5, 'W': 9.5, 'Ta': 3.0, 'Al': 5.5, 'Ti': 0.7000000000000001, 'Hf': 1.5, 'Re': 1.5}"}}, {"role": "assistant", "content": "{\"mechanical_properties\": [{\"tensile_strength_mpa\": [{\"temp_c\": 20, \"value\": \"1200\"}], \"yield_strength_mpa\": [{\"temp_c\": 20, \"value\": \"1000\"}], \"elongation_pct\": [{\"temp_c\": 20, \"value\": \"11\"}], \"hardness\": null, \"creep_rupture_hours\": [{\"temp_c\": 982, \"stress_mpa\": 250, \"life_hours\": 1000}], \"reduction_of_area_pct\": null}]}"}]}
{"messages": [{"role": "system", "content": "Predict mechanical properties based off chemical compositions and processing style"}, {"role": "user", "content": {"typical_heat_treatment": "HIP + heat treat", "composition": "{'Ni': 58.0, 'Cr': 22.0, 'Co': 12.0, 'Mo': 5.0, 'W': 2.0, 'Al': 2.0, 'Ti': 2.5}"}}, {"role": "assistant", "content": "{\"mechanical_properties\": [{\"tensile_strength_mpa\": [{\"temp_c\": 20, \"value\": \"900\"}], \"yield_strength_mpa\": [{\"temp_c\": 20, \"value\": \"650\"}], \"elongation_pct\": [{\"temp_c\": 20, \"value\": \"8\"}], \"hardness\": null, \"creep_rupture_hours\": [{\"temp_c\": 871, \"stress_mpa\": 350, \"life_hours\": 1000}], \"reduction_of_area_pct\": null}]}"}]}
{"messages": [{"role": "system", "content": "Predict mechanical properties based off chemical compositions and processing style"}, {"role": "user", "content": {"typical_heat_treatment": "HIP + solution + age", "composition": "{'Ni': 48.5, 'Cr': 22.5, 'Co': 19.0, 'Ti': 3.7, 'Al': 1.9000000000000001, 'Ta': 1.4, 'Nb': 1.0, 'W': 2.0, 'Zr': 0.1, 'B': 0.01, 'C': 0.15}"}}, {"role": "assistant", "content": "{\"mechanical_properties\": [{\"tensile_strength_mpa\": [{\"temp_c\": 20, \"value\": \"1000\"}], \"yield_strength_mpa\": [{\"temp_c\": 20, \"value\": \"800\"}], \"elongation_pct\": [{\"temp_c\": 20, \"value\": \"10\"}], \"hardness\": null, \"creep_rupture_hours\": [{\"temp_c\": 850, \"stress_mpa\": 250, \"life_hours\": 1000}], \"reduction_of_area_pct\": null}]}"}]}
{"messages": [{"role": "system", "content": "Predict mechanical properties based off chemical compositions and processing style"}, {"role": "user", "content": {"typical_heat_treatment": "as-cast", "composition": "{'Ni': 10.0, 'Cr': 29.5, 'Co': 52.0, 'W': 7.0, 'B': 0.01, 'C': 0.25}"}}, {"role": "assistant", "content": "{\"mechanical_properties\": [{\"tensile_strength_mpa\": [{\"temp_c\": 20, \"value\": \"1160\"}], \"yield_strength_mpa\": [{\"temp_c\": 20, \"value\": \"1004\"}], \"elongation_pct\": [{\"temp_c\": 20, \"value\": \"5\"}], \"hardness\": null, \"creep_rupture_hours\": [{\"temp_c\": 982, \"stress_mpa\": 100, \"life_hours\": 1000}], \"reduction_of_area_pct\": null}]}"}]}
{"messages": [{"role": "system", "content": "Predict mechanical properties based off chemical compositions and processing style"}, {"role": "user", "content": {"typical_heat_treatment": "cast + HIP", "composition": "{'Ni': 60.0, 'Cr': 12.0, 'Co': 10.0, 'Mo': 3.0, 'W': 6.0, 'Ta': 4.5, 'Al': 4.5, 'Ti': 3.0, 'B': 0.02}"}}, {"role": "assistant", "content": "{\"mechanical_properties\": [{\"tensile_strength_mpa\": [{\"temp_c\": 20, \"value\": \"1600\"}], \"yield_strength_mpa\": [{\"temp_c\": 20, \"value\": \"1000\"}], \"elongation_pct\": [{\"temp_c\": 20, \"value\": \"7\"}], \"hardness\": null, \"creep_rupture_hours\": [{\"temp_c\": 982, \"stress_mpa\": 180, \"life_hours\": 500}], \"reduction_of_area_pct\": null}]}"}]}
{"messages": [{"role": "system", "content": "Predict mechanical properties based off chemical compositions and processing style"}, {"role": "user", "content": {"typical_heat_treatment": "cast + HIP", "composition": "{'Ni': 58.0, 'Cr': 9.5, 'Co': 15.0, 'Mo': 3.0, 'Al': 5.5, 'Ti': 4.2, 'V': 1.0, 'B': 0.015, 'Zr': 0.06, 'C': 0.15}"}}, {"role": "assistant", "content": "{\"mechanical_properties\": [{\"tensile_strength_mpa\": [{\"temp_c\": 20, \"value\": \"1300\"}], \"yield_strength_mpa\": [{\"temp_c\": 20, \"value\": \"1000\"}], \"elongation_pct\": [{\"temp_c\": 20, \"value\": \"10\"}], \"hardness\": null, \"creep_rupture_hours\": [{\"temp_c\": 982, \"stress_mpa\": 170, \"life_hours\": 1000}], \"reduction_of_area_pct\": null}]}"}]}
{"messages": [{"role": "system", "content": "Predict mechanical properties based off chemical compositions and processing style"}, {"role": "user", "content": {"typical_heat_treatment": "cast + HIP", "composition": "{'Ni': 58.0, 'Cr': 6.0, 'Co': 7.5, 'Mo': 2.0, 'W': 6.0, 'Ta': 6.5, 'Al': 5.8, 'Ti': 1.0, 'Hf': 0.5, 'Re': 2.0}"}}, {"role": "assistant", "content": "{\"mechanical_properties\": [{\"tensile_strength_mpa\": [{\"temp_c\": 20, \"value\": \"1050\"}], \"yield_strength_mpa\": [{\"temp_c\": 20, \"value\": \"790\"}], \"elongation_pct\": [{\"temp_c\": 20, \"value\": \"4.5\"}], \"hardness\": null, \"creep_rupture_hours\": [{\"temp_c\": 1093, \"stress_mpa\": 140, \"life_hours\": 500}], \"reduction_of_area_pct\": null}]}"}]}
{"messages": [{"role": "system", "content": "Predict mechanical properties based off chemical compositions and processing style"}, {"role": "user", "content": {"typical_heat_treatment": "Cannon-Muskegon early cycle", "composition": "{'Ni': 66.0, 'Cr': 8.0, 'Co': 4.6, 'Mo': 0.6000000000000001, 'W': 8.0, 'Ta': 6.0, 'Al': 5.6, 'Ti': 1.0}"}}, {"role": "assistant", "content": "{\"mechanical_properties\": [{\"tensile_strength_mpa\": [{\"temp_c\": 20, \"value\": \"970\"}], \"yield_strength_mpa\": [{\"temp_c\": 20, \"value\": \"800\"}], \"elongation_pct\": [{\"temp_c\": 20, \"value\": \"12\"}], \"hardness\": null, \"creep_rupture_hours\": [{\"temp_c\": 982, \"stress_mpa\": 220, \"life_hours\": 500}], \"reduction_of_area_pct\": null}]}"}]}
{"messages": [{"role": "system", "content": "Predict mechanical properties based off chemical compositions and processing style"}, {"role": "user", "content": {"typical_heat_treatment": "improved CMSX-2", "composition": "{'Ni': 65.0, 'Cr': 8.0, 'Co': 5.0, 'Mo': 0.6000000000000001, 'W': 8.0, 'Ta': 6.0, 'Al': 5.6, 'Ti': 1.0, 'Hf': 0.1}"}}, {"role": "assistant", "content": "{\"mechanical_properties\": [{\"tensile_strength_mpa\": [{\"temp_c\": 20, \"value\": \"1100\"}], \"yield_strength_mpa\": [{\"temp_c\": 20, \"value\": \"900\"}], \"elongation_pct\": [{\"temp_c\": 20, \"value\": \"11\"}], \"hardness\": null, \"creep_rupture_hours\": [{\"temp_c\": 982, \"stress_mpa\": 230, \"life_hours\": 500}], \"reduction_of_area_pct\": null}]}"}]}
{"messages": [{"role": "system", "content": "Predict mechanical properties based off chemical compositions and processing style"}, {"role": "user", "content": {"typical_heat_treatment": "Cannon-Muskegon", "composition": "{'Ni': 61.0, 'Cr': 5.4, 'Co': 10.0, 'Mo': 0.6000000000000001, 'W': 8.0, 'Ta': 6.5, 'Re': 1.5, 'Al': 5.7, 'Ti': 0.7000000000000001, 'Hf': 0.2}"}}, {"role": "assistant", "content": "{\"mechanical_properties\": [{\"tensile_strength_mpa\": [{\"temp_c\": 20, \"value\": \"1100\"}], \"yield_strength_mpa\": [{\"temp_c\": 20, \"value\": \"950\"}], \"elongation_pct\": [{\"temp_c\": 20, \"value\": \"12\"}], \"hardness\": null, \"creep_rupture_hours\": [{\"temp_c\": 1093, \"stress_mpa\": 130, \"life_hours\": 1000}], \"reduction_of_area_pct\": null}]}"}]}
{"messages": [{"role": "system", "content": "Predict mechanical properties based off chemical compositions and processing style"}, {"role": "user", "content": {"typical_heat_treatment": "GE", "composition": "{'Ni': 58.0, 'Cr': 7.0, 'Co': 7.5, 'Mo': 1.5, 'W': 6.0, 'Ta': 6.5, 'Re': 3.0, 'Al': 6.2}"}}, {"role": "assistant", "content": "{\"mechanical_properties\": [{\"tensile_strength_mpa\": [{\"temp_c\": 20, \"value\": \"1200\"}], \"yield_strength_mpa\": [{\"temp_c\": 20, \"value\": \"950\"}], \"elongation_pct\": [{\"temp_c\": 20, \"value\": \"9\"}], \"hardness\": null, \"creep_rupture_hours\": [{\"temp_c\": 1093, \"stress_mpa\": 130, \"life_hours\": 1000}], \"reduction_of_area_pct\": null}]}"}]}
{"messages": [{"role": "system", "content": "Predict mechanical properties based off chemical compositions and processing style"}, {"role": "user", "content": {"typical_heat_treatment": "Pratt", "composition": "{'Ni': 58.0, 'Cr': 2.0, 'Co': 16.5, 'Mo': 2.0, 'W': 6.0, 'Ta': 8.25, 'Re': 5.0, 'Ru': 3.0, 'Al': 5.55, 'Hf': 0.25}"}}, {"role": "assistant", "content": "{\"mechanical_properties\": [{\"tensile_strength_mpa\": [{\"temp_c\": 20, \"value\": \"1100\"}], \"yield_strength_mpa\": [{\"temp_c\": 20, \"value\": \"850\"}], \"elongation_pct\": [{\"temp_c\": 20, \"value\": \"9\"}], \"hardness\": null, \"creep_rupture_hours\": [{\"temp_c\": 1100, \"stress_mpa\": 200, \"life_hours\": 1000}], \"reduction_of_area_pct\": null}]}"}]}
{"messages": [{"role": "system", "content": "Predict mechanical properties based off chemical compositions and processing style"}, {"role": "user", "content": {"typical_heat_treatment": "Rolls-Royce", "composition": "{'Ni': 61.5, 'Cr': 5.5, 'Co': 8.5, 'Mo': 1.5, 'W': 5.5, 'Ta': 6.5, 'Re': 3.0, 'Al': 5.8, 'Hf': 0.1}"}}, {"role": "assistant", "content": "{\"mechanical_properties\": [{\"tensile_strength_mpa\": [{\"temp_c\": 20, \"value\": \"1400\"}], \"yield_strength_mpa\": [{\"temp_c\": 20, \"value\": \"1100\"}], \"elongation_pct\": [{\"temp_c\": 20, \"value\": \"10\"}], \"hardness\": null, \"creep_rupture_hours\": [{\"temp_c\": 1100, \"stress_mpa\": 140, \"life_hours\": 1000}], \"reduction_of_area_pct\": null}]}"}]}
{"messages": [{"role": "system", "content": "Predict mechanical properties based off chemical compositions and processing style"}, {"role": "user", "content": {"typical_heat_treatment": "Rolls-Royce", "composition": "{'Ni': 60.0, 'Cr': 3.5, 'Co': 6.0, 'Mo': 2.0, 'W': 5.0, 'Ta': 6.0, 'Re': 4.0, 'Ru': 3.0, 'Al': 6.0, 'Hf': 0.1}"}}, {"role": "assistant", "content": "{\"mechanical_properties\": [{\"tensile_strength_mpa\": [{\"temp_c\": 20, \"value\": \"1200\"}], \"yield_strength_mpa\": [{\"temp_c\": 20, \"value\": \"950\"}], \"elongation_pct\": [{\"temp_c\": 20, \"value\": \"10\"}], \"hardness\": null, \"creep_rupture_hours\": [{\"temp_c\": 1100, \"stress_mpa\": 190, \"life_hours\": 1000}], \"reduction_of_area_pct\": null}]}"}]}
{"messages": [{"role": "system", "content": "Predict mechanical properties based off chemical compositions and processing style"}, {"role": "user", "content": {"typical_heat_treatment": "Chinese 2nd gen", "composition": "{'Ni': 62.0, 'Cr': 7.5, 'Co': 8.0, 'Mo': 2.0, 'W': 6.0, 'Ta': 7.0, 'Re': 2.0, 'Al': 5.8, 'Hf': 0.1}"}}, {"role": "assistant", "content": "{\"mechanical_properties\": [{\"tensile_strength_mpa\": [{\"temp_c\": 20, \"value\": \"1100\"}], \"yield_strength_mpa\": [{\"temp_c\": 20, \"value\": \"1050\"}], \"elongation_pct\": [{\"temp_c\": 20, \"value\": \"10\"}], \"hardness\": null, \"creep_rupture_hours\": [{\"temp_c\": 1100, \" Contr\": 130, \"life_hours\": 1000}], \"reduction_of_area_pct\": null}]}"}]}
{"messages": [{"role": "system", "content": "Predict mechanical properties based off chemical compositions and processing style"}, {"role": "user", "content": {"typical_heat_treatment": "Chinese", "composition": "{'Ni': 62.5, 'Cr': 7.0, 'Co': 7.5, 'Mo': 1.5, 'W': 5.0, 'Ta': 6.5, 'Re': 3.0, 'Al': 6.2, 'Hf': 0.15}"}}, {"role": "assistant", "content": "{\"mechanical_properties\": [{\"tensile_strength_mpa\": [{\"temp_c\": 20, \"value\": \"1100\"}], \"yield_strength_mpa\": [{\"temp_c\": 20, \"value\": \"850\"}], \"elongation_pct\": [{\"temp_c\": 20, \"value\": \"10\"}], \"hardness\": null, \"creep_rupture_hours\": [{\"temp_c\": 1093, \"stress_mpa\": 125, \"life_hours\": 1000}], \"reduction_of_area_pct\": null}]}"}]}
{"messages": [{"role": "system", "content": "Predict mechanical properties based off chemical compositions and processing style"}, {"role": "user", "content": {"typical_heat_treatment": "Chinese 3rd gen", "composition": "{'Ni': 58.0, 'Cr': 4.0, 'Co': 10.0, 'Mo': 2.0, 'W': 5.5, 'Ta': 7.0, 'Re': 5.0, 'Al': 5.8}"}}, {"role": "assistant", "content": "{\"mechanical_properties\": [{\"tensile_strength_mpa\": [{\"temp_c\": 20, \"value\": \"1023\"}], \"yield_strength_mpa\": [{\"temp_c\": 20, \"value\": \"958\"}], \"elongation_pct\": [{\"temp_c\": 20, \"value\": \"9\"}], \"hardness\": null, \"creep_rupture_hours\": [{\"temp_c\": 1100, \"stress_mpa\": 175, \"life_hours\": 1000}], \"reduction_of_area_pct\": null}]}"}]}
{"messages": [{"role": "system", "content": "Predict mechanical properties based off chemical compositions and processing style"}, {"role": "user", "content": {"typical_heat_treatment": "Chinese Ru-bearing", "composition": "{'Ni': 60.0, 'Cr': 3.5, 'Co': 6.0, 'Mo': 2.5, 'W': 5.0, 'Ta': 6.0, 'Re': 4.5, 'Ru': 3.5, 'Al': 6.0, 'Hf': 0.1}"}}, {"role": "assistant", "content": "{\"mechanical_properties\": [{\"tensile_strength_mpa\": [{\"temp_c\": 20, \"value\": \"1190\"}], \"yield_strength_mpa\": [{\"temp_c\": 20, \"value\": \"1000\"}], \"elongation_pct\": [{\"temp_c\": 20, \"value\": \"8\"}], \"hardness\": null, \"creep_rupture_hours\": [{\"temp_c\": 1100, \"stress_mpa\": 185, \"life_hours\": 1000}], \"reduction_of_area_pct\": null}]}"}]}
{"messages": [{"role": "system", "content": "Predict mechanical properties based off chemical compositions and processing style"}, {"role": "user", "content": {"typical_heat_treatment": "DS", "composition": "{'Ni': 58.0, 'Cr': 9.5, 'Co': 7.5, 'Mo': 1.5, 'W': 6.0, 'Ta': 4.8, 'Re': 3.0, 'Al': 4.2, 'Ti': 4.0, 'Hf': 0.2}"}}, {"role": "assistant", "content": "{\"mechanical_properties\": [{\"tensile_strength_mpa\": [{\"temp_c\": 20, \"value\": \"1080\"}], \"yield_strength_mpa\": [{\"temp_c\": 20, \"value\": \"860\"}], \"elongation_pct\": [{\"temp_c\": 20, \"value\": \"9\"}], \"hardness\": null, \"creep_rupture_hours\": [{\"temp_c\": 1093, \"stress_mpa\": 150, \"life_hours\": 1000}], \"reduction_of_area_pct\": null}]}"}]}
{"messages": [{"role": "system", "content": "Predict mechanical properties based off chemical compositions and processing style"}, {"role": "user", "content": {"typical_heat_treatment": "cast", "composition": "{'Ni': 60.0, 'Cr': 9.0, 'Co': 10.0, 'W': 12.0, 'Al': 5.0, 'Ti': 2.0, 'Nb': 1.0, 'B': 0.015, 'Zr': 0.05, 'C': 0.15}"}}, {"role": "assistant", "content": "{\"mechanical_properties\": [{\"tensile_strength_mpa\": [{\"temp_c\": 20, \"value\": \"1150\"}], \"yield_strength_mpa\": [{\"temp_c\": 20, \"value\": \"860\"}], \"elongation_pct\": [{\"temp_c\": 20, \"value\": \"6\"}], \"hardness\": null, \"creep_rupture_hours\": [{\"temp_c\": 982, \"stress_mpa\": 180, \"life_hours\": 300}], \"reduction_of_area_pct\": null}]}"}]}
{"messages": [{"role": "system", "content": "Predict mechanical properties based off chemical compositions and processing style"}, {"role": "user", "content": {"typical_heat_treatment": "cast", "composition": "{'Co': 55.0, 'Cr': 24.0, 'Ni': 10.0, 'W': 7.0, 'Ta': 3.5, 'C': 0.6000000000000001}"}}, {"role": "assistant", "content": "{\"mechanical_properties\": [{\"tensile_strength_mpa\": [{\"temp_c\": 20, \"value\": \"750\"}], \"yield_strength_mpa\": [{\"temp_c\": 20, \"value\": \"550\"}], \"elongation_pct\": [{\"temp_c\": 20, \"value\": \"6\"}], \"hardness\": null, \"creep_rupture_hours\": [{\"temp_c\": 982, \"stress_mpa\": 120, \"life_hours\": 1000}], \"reduction_of_area_pct\": null}]}"}]}
{"messages": [{"role": "system", "content": "Predict mechanical properties based off chemical compositions and processing style"}, {"role": "user", "content": {"typical_heat_treatment": "solution annealed", "composition": "{'Co': 52.0, 'Cr': 20.0, 'W': 15.0, 'Ni': 10.0, 'Fe': 3.0, 'C': 0.1}"}}, {"role": "assistant", "content": "{\"mechanical_properties\": [{\"tensile_strength_mpa\": [{\"temp_c\": 20, \"value\": \"1000\"}], \"yield_strength_mpa\": [{\"temp_c\": 20, \"value\": \"520\"}], \"elongation_pct\": [{\"temp_c\": 20, \"value\": \"45\"}], \"hardness\": null, \"creep_rupture_hours\": [{\"temp_c\": 982, \"stress_mpa\": 120, \"life_hours\": 1000}], \"reduction_of_area_pct\": null}]}"}]}
{"messages": [{"role": "system", "content": "Predict mechanical properties based off chemical compositions and processing style"}, {"role": "user", "content": {"typical_heat_treatment": "annealed sheet", "composition": "{'Ni': 52.5, 'Cr': 19.0, 'Fe': 18.5, 'Nb': 5.13, 'Mo': 3.05, 'Ti': 0.9, 'Al': 0.5}"}}, {"role": "assistant", "content": "{\"mechanical_properties\": [{\"tensile_strength_mpa\": [{\"temp_c\": 20, \"value\": \"1100\"}], \"yield_strength_mpa\": [{\"temp_c\": 20, \"value\": \"860\"}], \"elongation_pct\": [{\"temp_c\": 20, \"value\": \"30\"}], \"hardness\": null, \"creep_rupture_hours\": null, \"reduction_of_area_pct\": null}]}"}]}
{"messages": [{"role": "system", "content": "Predict mechanical properties based off chemical compositions and processing style"}, {"role": "user", "content": {"typical_heat_treatment": "1150°C/0.5h WQ + 800°C/8h AC", "composition": "{'Ni': 52.0, 'Cr': 20.0, 'Co': 20.0, 'Mo': 5.9, 'Ti': 2.1, 'Al': 0.45, 'C': 0.06}"}}, {"role": "assistant", "content": "{\"mechanical_properties\": [{\"tensile_strength_mpa\": [{\"temp_c\": 20, \"value\": \"1000\"}], \"yield_strength_mpa\": [{\"temp_c\": 20, \"value\": \"580\"}], \"elongation_pct\": [{\"temp_c\": 20, \"value\": \"35\"}], \"hardness\": null, \"creep_rupture_hours\": null, \"reduction_of_area_pct\": null}]}"}]}
{"messages": [{"role": "system", "content": "Predict mechanical properties based off chemical compositions and processing style"}, {"role": "user", "content": {"typical_heat_treatment": "solution + double age", "composition": "{'Ni': 57.0, 'Cr': 20.0, 'Mo': 8.2, 'Nb': 3.5, 'Ti': 1.4, 'Al': 0.30000000000000004, 'Fe': 9.0}"}}, {"role": "assistant", "content": "{\"mechanical_properties\": [{\"tensile_strength_mpa\": [{\"temp_c\": 20, \"value\": \"1170\"}], \"yield_strength_mpa\": [{\"temp_c\": 20, \"value\": \"827\"}], \"elongation_pct\": [{\"temp_c\": 20, \"value\": \"35\"}], \"hardness\": [{\"value\": 36, \"scale\": \"HRC\"}], \"creep_rupture_hours\": null, \"reduction_of_area_pct\": null}]}"}]}
{"messages": [{"role": "system", "content": "Predict mechanical properties based off chemical compositions and processing style"}, {"role": "user", "content": {"typical_heat_treatment": "solution + multi-step age", "composition": "{'Ni': 28.0, 'Co': 34.0, 'Fe': 26.0, 'Al': 5.4, 'Nb': 3.0, 'Ti': 0.1, 'Cr': 3.0}"}}, {"role": "assistant", "content": "{\"mechanical_properties\": [{\"tensile_strength_mpa\": [{\"temp_c\": 20, \"value\": \"1180\"}], \"yield_strength_mpa\": [{\"temp_c\": 20, \"value\": \"800\"}], \"elongation_pct\": [{\"temp_c\": 20, \"value\": \"25\"}], \"hardness\": null, \"creep_rupture_hours\": null, \"reduction_of_area_pct\": null}]}"}]}
{"messages": [{"role": "system", "content": "Predict mechanical properties based off chemical compositions and processing style"}, {"role": "user", "content": {"typical_heat_treatment": "1080°C/8h + 700°C/16h", "composition": "{'Ni': 69.5, 'Cr': 19.5, 'Ti': 2.4, 'Al': 1.4, 'Co': 1.0, 'Fe': 1.0, 'C': 0.06}"}}, {"role": "assistant", "content": "{\"mechanical_properties\": [{\"tensile_strength_mpa\": [{\"temp_c\": 20, \"value\": \"1000\"}], \"yield_strength_mpa\": [{\"temp_c\": 20, \"value\": \"620\"}], \"elongation_pct\": [{\"temp_c\": 20, \"value\": \"30\"}], \"hardness\": null, \"creep_rupture_hours\": null, \"reduction_of_area_pct\": null}]}"}]}
