Repository: airi-utcn/AlloyGraph

# AlloyMind Superalloy Data Processing Pipeline

This README describes the workflow for extracting, transforming, and preparing superalloy data for machine learning fine-tuning using the AlloyMind project scripts.

## 1. Extract Alloy Data from Excel

**Script:** `backend/superalloy_preprocess/extract_excel_sheets.py`

- This script reads all sheets from the annotated Excel file (`CAST_Wrought_Alloys.xlsx`) and extracts alloy composition and mechanical property data.
- The output is a JSONL file: `backend/superalloy_preprocess/output_data/all_alloys.jsonl`.

**How to run:**
```bash
python backend/superalloy_preprocess/extract_excel_sheets.py
```

File: backend/superalloy_preprocess/output_data/finetuned_data/test.jsonl
{"messages": [{"role": "system", "content": "Predict mechanical properties based off chemical compositions and processing style"}, {"role": "user", "content": "Alloy: NIMOCAST* 75; Processing: cast; Composition: {'Ni': 73.0, 'Cr': 20.0, 'Al': 0.2, 'Ti': 0.4, 'Fe': 5.0, 'Mn': 0.4, 'Si': 0.4, 'C': 0.1}"}, {"role": "assistant", "content": "{\"yield_strength\": [{\"temp_c\": \"21\", \"value\": 179.0}], \"uts\": [{\"temp_c\": \"21\", \"value\": 500.0}], \"elongation\": [{\"temp_c\": \" 21\", \"value\": 39.0}], \"elasticity\": []}"}]}
{"messages": [{"role": "system", "content": "Predict mechanical properties based off chemical compositions and processing style"}, {"role": "user", "content": "Alloy: MAR-M* 432; Processing: cast; Composition: {'Ni': 50.0, 'Cr': 15.5, 'Co': 20.0, 'W': 3.0, 'Ta': 2.0, 'Nb': 2.0, 'Al': 2.8, 'Ti': 4.3, 'C': 0.15, 'B': 0.015, 'Zr': 0.05}"}, {"role": "assistant", "content": "{\"yield_strength\": [{\"temp_c\": \"21\", \"value\": 1070.0}, {\"temp_c\": \"538\", \"value\": 910.0}, {\"temp_c\": \"649\", \"value\": 910.0}, {\"temp_c\": \"760\", \"value\": 910.0}, {\"temp_c\": \"871\", \"value\": 605.0}, {\"temp_c\": \"982\", \"value\": 285.0}], \"uts\": [{\"temp_c\": \"21\", \"value\": 1240.0}, {\"temp_c\": \"538\", \"value\": 1105.0}, {\"temp_c\": \"649\", \"value\": 1090.0}, {\"temp_c\": \"760\", \"value\": 1075.0}, {\"temp_c\": \"871\", \"value\": 730.0}, {\"temp_c\": \"982\", \"value\": 370.0}], \"elongation\": [{\"temp_c\": \" 21\", \"value\": 6.0}, {\"temp_c\": \"760\", \"value\": 3.5}, {\"temp_c\": \"871\", \"value\": 8.0}, {\"temp_c\": \"982\", \"value\": 21.0}], \"elasticity\": []}"}]}
{"messages": [{"role": "system", "content": "Predict mechanical properties based off chemical compositions and processing style"}, {"role": "user", "content": "Alloy: TD Nickel; Processing: wrought; Composition: {'Ni': 98.0}"}, {"role": "assistant", "content": "{\"yield_strength\": [{\"temp_c\": \"21\", \"value\": 550.0}, {\"temp_c\": \"538\", \"value\": 295.0}, {\"temp_c\": \"649\", \"value\": 250.0}, {\"temp_c\": \"760\", \"value\": 215.0}, {\"temp_c\": \"871\", \"value\": 180.0}, {\"temp_c\": \"982\", \"value\": 140.0}, {\"temp_c\": \"1093\", \"value\": 110.0}], \"uts\": [{\"temp_c\": \"21\", \"value\": 690.0}, {\"temp_c\": \"538\", \"value\": 310.0}, {\"temp_c\": \"649\", \"value\": 260.0}, {\"temp_c\": \"760\", \"value\": 230.0}, {\"temp_c\": \"871\", \"value\": 195.0}, {\"temp_c\": \"982\", \"value\": 165.0}, {\"temp_c\": \"1093\", \"value\": 140.0}], \"elongation\": [{\"temp_c\": \"21\", \"value\": 25.0}, {\"temp_c\": \"538\", \"value\": 14.0}, {\"temp_c\": \"649\", \"value\": 12.0}, {\"temp_c\": \"760\", \"value\": 11.0}, {\"temp_c\": \"871\", \"value\": 9.0}, {\"temp_c\": \"982\", \"value\": 7.0}, {\"temp_c\": \"1093\", \"value\": 6.0}], \"elasticity\": [{\"temp_c\": \"21\", \"value\": 152.0}, {\"temp_c\": \"93\", \"value\": 145.0}, {\"temp_c\": \"204\", \"value\": 135.0}, {\"temp_c\": \"316\", \"value\": 126.0}, {\"temp_c\": \"427\", \"value\": 120.0}, {\"temp_c\": \"538\", \"value\": 116.0}, {\"temp_c\": \"649\", \"value\": 112.0}, {\"temp_c\": \"760\", \"value\": 108.0}, {\"temp_c\": \"871\", \"value\": 101.0}, {\"temp_c\": \"982\", \"value\": 92.0}, {\"temp_c\": \"1093\", \"value\": 82.0}]}"}]}
{"messages": [{"role": "system", "content": "Predict mechanical properties based off chemical compositions and processing style"}, {"role": "user", "content": "Alloy: UNITEMP* AF2-1DA; Processing: wrought; Composition: {'Ni': 59.0, 'Cr': 12.0, 'Co': 10.0, 'Mo': 3.0, 'W': 6.0, 'Ta': 1.5, 'Al': 4.6, 'Ti': 3.5, 'Fe': 1.0, 'C': 0.35, 'B': 0.014, 'Zr': 0.1}"}, {"role": "assistant", "content": "{\"yield_strength\": [{\"temp_c\": \"21\", \"value\": 1070.0}, {\"temp_c\": \"538\", \"value\": 1105.0}, {\"temp_c\": \"649\", \"value\": 1090.0}, {\"temp_c\": \"760\", \"value\": 1000.0}, {\"temp_c\": \"871\", \"value\": 725.0}, {\"temp_c\": \"982\", \"value\": 345.0}], \"uts\": [{\"temp_c\": \"21\", \"value\": 1415.0}, {\"temp_c\": \"538\", \"value\": 1415.0}, {\"temp_c\": \"649\", \"value\": 1345.0}, {\"temp_c\": \"760\", \"value\": 1170.0}, {\"temp_c\": \"871\", \"value\": 830.0}, {\"temp_c\": \"982\", \"value\": 450.0}], \"elongation\": [{\"temp_c\": \"21\", \"value\": 15.0}, {\"temp_c\": \"538\", \"value\": 14.0}, {\"temp_c\": \"649\", \"value\": 11.0}, {\"temp_c\": \"760\", \"value\": 9.0}, {\"temp_c\": \"871\", \"value\": 10.0}, {\"temp_c\": \"982\", \"value\": 15.0}], \"elasticity\": [{\"temp_c\": \"21\", \"value\": 235.0}, {\"temp_c\": \"649\", \"value\": 165.0}]}"}]}
{"messages": [{"role": "system", "content": "Predict mechanical properties based off chemical compositions and processing style"}, {"role": "user", "content": "Alloy: Cast Alloy 625; Processing: cast; Composition: {'Ni': 63.0, 'Cr': 21.6, 'Mo': 8.7, 'Nb': 3.9, 'Al': 0.2, 'Ti': 0.2, 'Fe': 2.0, 'Mn': 0.06, 'Si': 0.2, 'C': 0.2}"}, {"role": "assistant", "content": "{\"yield_strength\": [{\"temp_c\": \"21\", \"value\": 350.0}, {\"temp_c\": \"538\", \"value\": 235.0}, {\"temp_c\": \"649\", \"value\": 235.0}, {\"temp_c\": \"760\", \"value\": 235.0}, {\"temp_c\": \"871\", \"value\": 200.0}, {\"temp_c\": \"982\", \"value\": 105.0}], \"uts\": [{\"temp_c\": \"21\", \"value\": 710.0}, {\"temp_c\": \"538\", \"value\": 510.0}, {\"temp_c\": \"649\", \"value\": 490.0}, {\"temp_c\": \"760\", \"value\": 430.0}, {\"temp_c\": \"871\", \"value\": 275.0}, {\"temp_c\": \"982\", \"value\": 140.0}], \"elongation\": [{\"temp_c\": \" 21\", \"value\": 48.0}, {\"temp_c\": \"538\", \"value\": 50.0}, {\"temp_c\": \"649\", \"value\": 51.0}, {\"temp_c\": \"760\", \"value\": 27.0}, {\"temp_c\": \"871\", \"value\": 47.0}, {\"temp_c\": \"982\", \"value\": 40.0}], \"elasticity\": []}"}]}
{"messages": [{"role": "system", "content": "Predict mechanical properties based off chemical compositions and processing style"}, {"role": "user", "content": "Alloy: HAYNES* HR-160; Processing: wrought; Composition: {'Ni': 37.0, 'Cr': 28.0, 'Co': 29.0, 'Fe': 2.0, 'Mn': 0.5, 'Si': 2.8, 'C': 0.05}"}, {"role": "assistant", "content": "{\"yield_strength\": [{\"temp_c\": \"21\", \"value\": 353.0}, {\"temp_c\": \"538\", \"value\": 225.0}, {\"temp_c\": \"649\", \"value\": 215.0}, {\"temp_c\": \"760\", \"value\": 212.0}, {\"temp_c\": \"871\", \"value\": 110.0}, {\"temp_c\": \"982\", \"value\": 66.0}, {\"temp_c\": \"1093\", \"value\": 32.0}], \"uts\": [{\"temp_c\": \"21\", \"value\": 758.0}, {\"temp_c\": \"538\", \"value\": 569.0}, {\"temp_c\": \"649\", \"value\": 519.0}, {\"temp_c\": \"760\", \"value\": 421.0}, {\"temp_c\": \"871\", \"value\": 241.0}, {\"temp_c\": \"982\", \"value\": 129.0}, {\"temp_c\": \"1093\", \"value\": 68.0}], \"elongation\": [{\"temp_c\": \"21\", \"value\": 63.0}, {\"temp_c\": \"538\", \"value\": 73.0}, {\"temp_c\": \"649\", \"value\": 62.0}, {\"temp_c\": \"760\", \"value\": 47.0}, {\"temp_c\": \"871\", \"value\": 41.0}, {\"temp_c\": \"982\", \"value\": 51.0}, {\"temp_c\": \"1093\", \"value\": 53.0}], \"elasticity\": [{\"temp_c\": \"21\", \"value\": 210.0}, {\"temp_c\": \"93\", \"value\": 207.0}, {\"temp_c\": \"204\", \"value\": 200.0}, {\"temp_c\": \"316\", \"value\": 192.0}, {\"temp_c\": \"427\", \"value\": 183.0}, {\"temp_c\": \"538\", \"value\": 177.0}, {\"temp_c\": \"649\", \"value\": 168.0}, {\"temp_c\": \"760\", \"value\": 158.0}, {\"temp_c\": \"871\", \"value\": 150.0}, {\"temp_c\": \"982\", \"value\": 137.0}]}"}]}
{"messages": [{"role": "system", "content": "Predict mechanical properties based off chemical compositions and processing style"}, {"role": "user", "content": "Alloy: NIMONIC* 86; Processing: wrought; Composition: {'Ni': 65.0, 'Cr': 25.0, 'Mo': 10.0, 'C': 0.05}"}, {"role": "assistant", "content": "{\"yield_strength\": [{\"temp_c\": \"21\", \"value\": 427.0}, {\"temp_c\": \"538\", \"value\": 243.0}, {\"temp_c\": \"649\", \"value\": 239.0}, {\"temp_c\": \"871\", \"value\": 170.0}], \"uts\": [{\"temp_c\": \"21\", \"value\": 842.0}, {\"temp_c\": \"538\", \"value\": 150.0}, {\"temp_c\": \"649\", \"value\": 540.0}, {\"temp_c\": \"871\", \"value\": 315.0}], \"elongation\": [{\"temp_c\": \"538\", \"value\": 54.0}, {\"temp_c\": \"649\", \"value\": 55.0}, {\"temp_c\": \"871\", \"value\": 69.0}], \"elasticity\": [{\"temp_c\": \"21\", \"value\": 210.0}]}"}]}
{"messages": [{"role": "system", "content": "Predict mechanical properties based off chemical compositions and processing style"}, {"role": "user", "content": "Alloy: CM 247LC*(DS); Processing: cast; Composition: {'Ni': 62.0, 'Cr': 8.0, 'Co': 9.0, 'Mo': 0.5, 'W': 10.0, 'Ta': 3.2, 'Al': 5.6, 'Ti': 0.7, 'C': 0.07, 'B': 0.015, 'Zr': 0.01, 'Other': 1.4}"}, {"role": "assistant", "content": "{\"yield_strength\": [], \"uts\": [], \"elongation\": [], \"elasticity\": [{\"temp_c\": \"21\", \"value\": 127.0}, {\"temp_c\": \"538\", \"value\": 110.0}, {\"temp_c\": \"649\", \"value\": 105.0}, {\"temp_c\": \"760\", \"value\": 99.3}, {\"temp_c\": \"982\", \"value\": 86.9}]}"}]}
{"messages": [{"role": "system", "content": "Predict mechanical properties based off chemical compositions and processing style"}, {"role": "user", "content": "Alloy: IN-587; Processing: wrought; Composition: {'Ni': 47.0, 'Cr': 28.5, 'Co': 20.0, 'Mo': 1.5, 'Nb': 0.7, 'Al': 1.2, 'Ti': 2.3, 'C': 0.05, 'B': 0.003, 'Zr': 0.05}"}, {"role": "assistant", "content": "{\"yield_strength\": [{\"temp_c\": \"21\", \"value\": 705.0}, {\"temp_c\": \"538\", \"value\": 620.0}, {\"temp_c\": \"649\", \"value\": 615.0}, {\"temp_c\": \"760\", \"value\": 605.0}, {\"temp_c\": \"871\", \"value\": 400.0}, {\"temp_c\": \"982\", \"value\": 105.0}], \"uts\": [{\"temp_c\": \"21\", \"value\": 1180.0}, {\"temp_c\": \"538\", \"value\": 1035.0}, {\"temp_c\": \"649\", \"value\": 1005.0}, {\"temp_c\": \"760\", \"value\": 830.0}, {\"temp_c\": \"871\", \"value\": 525.0}, {\"temp_c\": \"982\", \"value\": 170.0}], \"elongation\": [{\"temp_c\": \"21\", \"value\": 28.0}, {\"temp_c\": \"538\", \"value\": 22.0}, {\"temp_c\": \"649\", \"value\": 21.0}, {\"temp_c\": \"760\", \"value\": 20.0}, {\"temp_c\": \"871\", \"value\": 16.0}, {\"temp_c\": \"982\", \"value\": 35.0}], \"elasticity\": [{\"temp_c\": \"21\", \"value\": 222.0}]}"}]}
{"messages": [{"role": "system", "content": "Predict mechanical properties based off chemical compositions and processing style"}, {"role": "user", "content": "Alloy: UDIMET* 520; Processing: wrought; Composition: {'Ni': 57.0, 'Cr': 19.0, 'Co': 12.0, 'Mo': 1.0, 'W': 1.0, 'Al': 2.0, 'Ti': 3.0, 'C': 0.05, 'B': 0.005}"}, {"role": "assistant", "content": "{\"yield_strength\": [{\"temp_c\": \"21\", \"value\": 860.0}, {\"temp_c\": \"538\", \"value\": 830.0}, {\"temp_c\": \"649\", \"value\": 795.0}, {\"temp_c\": \"760\", \"value\": 725.0}, {\"temp_c\": \"871\", \"value\": 520.0}, {\"temp_c\": \"982\", \"value\": 310.0}], \"uts\": [{\"temp_c\": \"21\", \"value\": 1310.0}, {\"temp_c\": \"538\", \"value\": 1240.0}, {\"temp_c\": \"649\", \"value\": 1175.0}, {\"temp_c\": \"760\", \"value\": 725.0}, {\"temp_c\": \"871\", \"value\": 515.0}, {\"temp_c\": \"982\", \"value\": 310.0}], \"elongation\": [{\"temp_c\": \"21\", \"value\": 21.0}, {\"temp_c\": \"538\", \"value\": 20.0}, {\"temp_c\": \"649\", \"value\": 17.0}, {\"temp_c\": \"760\", \"value\": 15.0}, {\"temp_c\": \"871\", \"value\": 20.0}], \"elasticity\": []}"}]}
{"messages": [{"role": "system", "content": "Predict mechanical properties based off chemical compositions and processing style"}, {"role": "user", "content": "Alloy: RENÉ* 41; Processing: wrought; Composition: {'Ni': 55.0, 'Cr': 19.0, 'Co': 11.0, 'Mo': 10.0, 'Al': 1.5, 'Ti': 3.1, 'C': 0.09, 'B': 0.005}"}, {"role": "assistant", "content": "{\"yield_strength\": [{\"temp_c\": \"21\", \"value\": 1060.0}, {\"temp_c\": \"538\", \"value\": 1020.0}, {\"temp_c\": \"649\", \"value\": 1000.0}, {\"temp_c\": \"760\", \"value\": 940.0}, {\"temp_c\": \"871\", \"value\": 550.0}, {\"temp_c\": \"982\", \"value\": 260.0}], \"uts\": [{\"temp_c\": \"21\", \"value\": 1420.0}, {\"temp_c\": \"538\", \"value\": 1400.0}, {\"temp_c\": \"649\", \"value\": 1340.0}, {\"temp_c\": \"760\", \"value\": 1105.0}, {\"temp_c\": \"871\", \"value\": 620.0}, {\"temp_c\": \"982\", \"value\": 290.0}], \"elongation\": [{\"temp_c\": \"21\", \"value\": 14.0}, {\"temp_c\": \"538\", \"value\": 14.0}, {\"temp_c\": \"649\", \"value\": 14.0}, {\"temp_c\": \"760\", \"value\": 11.0}, {\"temp_c\": \"871\", \"value\": 19.0}, {\"temp_c\": \"982\", \"value\": 36.0}], \"elasticity\": [{\"temp_c\": \"21\", \"value\": 220.0}, {\"temp_c\": \"93\", \"value\": 216.0}, {\"temp_c\": \"204\", \"value\": 210.0}, {\"temp_c\": \"316\", \"value\": 204.0}, {\"temp_c\": \"427\", \"value\": 197.0}, {\"temp_c\": \"538\", \"value\": 191.0}, {\"temp_c\": \"649\", \"value\": 182.0}, {\"temp_c\": \"760\", \"value\": 173.0}, {\"temp_c\": \"871\", \"value\": 163.0}]}"}]}
{"messages": [{"role": "system", "content": "Predict mechanical properties based off chemical compositions and processing style"}, {"role": "user", "content": "Alloy: HAYNES* 230; Processing: cast; Composition: {'Ni': 57.0, 'Cr': 22.0, 'Co': 3.0, 'Mo': 2.0, 'W': 14.0, 'Al': 0.3, 'Fe': 2.0, 'Mn': 0.5, 'Si': 0.4, 'C': 0.1, 'Other': 0.02}"}, {"role": "assistant", "content": "{\"yield_strength\": [{\"temp_c\": \"21\", \"value\": 324.0}, {\"temp_c\": \"538\", \"value\": 227.0}, {\"temp_c\": \"649\", \"value\": 221.0}, {\"temp_c\": \"760\", \"value\": 227.0}, {\"temp_c\": \"871\", \"value\": 172.0}, {\"temp_c\": \"982\", \"value\": 171.0}, {\"temp_c\": \"1093\", \"value\": 87.0}], \"uts\": [{\"temp_c\": \"21\", \"value\": 615.0}, {\"temp_c\": \"538\", \"value\": 453.0}, {\"temp_c\": \"649\", \"value\": 482.0}, {\"temp_c\": \"760\", \"value\": 386.0}, {\"temp_c\": \"871\", \"value\": 283.0}, {\"temp_c\": \"982\", \"value\": 203.0}, {\"temp_c\": \"1093\", \"value\": 89.0}], \"elongation\": [{\"temp_c\": \" 21\", \"value\": 38.0}, {\"temp_c\": \"538\", \"value\": 38.0}, {\"temp_c\": \"649\", \"value\": 44.0}, {\"temp_c\": \"760\", \"value\": 32.0}, {\"temp_c\": \"871\", \"value\": 19.0}, {\"temp_c\": \"982\", \"value\": 26.0}, {\"temp_c\": \"1093\", \"value\": 41.0}], \"elasticity\": [{\"temp_c\": \"21\", \"value\": 199.0}, {\"temp_c\": \"538\", \"value\": 179.0}, {\"temp_c\": \"649\", \"value\": 172.0}, {\"temp_c\": \"760\", \"value\": 166.0}, {\"temp_c\": \"982\", \"value\": 145.0}]}"}]}
{"messages": [{"role": "system", "content": "Predict mechanical properties based off chemical compositions and processing style"}, {"role": "user", "content": "Alloy: UDIMET* 720LI; Processing: wrought; Composition: {'Ni': 57.0, 'Cr': 16.0, 'Co': 15.0, 'Mo': 3.0, 'W': 1.3, 'Al': 2.5, 'Ti': 5.0, 'C': 0.015, 'B': 0.015, 'Zr': 0.03}"}, {"role": "assistant", "content": "{\"yield_strength\": [], \"uts\": [], \"elongation\": [], \"elasticity\": []}"}]}
{"messages": [{"role": "system", "content": "Predict mechanical properties based off chemical compositions and processing style"}, {"role": "user", "content": "Alloy: IN-738; Processing: cast; Composition: {'Ni': 61.0, 'Cr': 16.0, 'Co': 8.5, 'Mo': 1.7, 'W': 2.6, 'Ta': 1.7, 'Nb': 0.9, 'Al': 3.4, 'Ti': 3.4, 'C': 0.17, 'B': 0.01, 'Zr': 0.1}"}, {"role": "assistant", "content": "{\"yield_strength\": [{\"temp_c\": \"21\", \"value\": 950.0}, {\"temp_c\": \"649\", \"value\": 815.0}, {\"temp_c\": \"760\", \"value\": 795.0}, {\"temp_c\": \"871\", \"value\": 550.0}, {\"temp_c\": \"982\", \"value\": 345.0}], \"uts\": [{\"temp_c\": \"21\", \"value\": 1095.0}, {\"temp_c\": \"649\", \"value\": 1085.0}, {\"temp_c\": \"760\", \"value\": 965.0}, {\"temp_c\": \"871\", \"value\": 770.0}, {\"temp_c\": \"982\", \"value\": 455.0}], \"elongation\": [{\"temp_c\": \"649\", \"value\": 7.0}, {\"temp_c\": \"760\", \"value\": 6.5}, {\"temp_c\": \"871\", \"value\": 11.0}, {\"temp_c\": \"982\", \"value\": 13.0}], \"elasticity\": [{\"temp_c\": \"21\", \"value\": 201.0}, {\"temp_c\": \"93\", \"value\": 195.0}, {\"temp_c\": \"204\", \"value\": 190.0}, {\"temp_c\": \"316\", \"value\": 185.0}, {\"temp_c\": \"427\", \"value\": 179.0}, {\"temp_c\": \"538\", \"value\": 175.0}, {\"temp_c\": \"649\", \"value\": 168.0}, {\"temp_c\": \"760\", \"value\": 160.0}, {\"temp_c\": \"871\", \"value\": 151.0}, {\"temp_c\": \"982\", \"value\": 140.0}]}"}]}
{"messages": [{"role": "system", "content": "Predict mechanical properties based off chemical compositions and processing style"}, {"role": "user", "content": "Alloy: MC-102*; Processing: cast; Composition: {'Ni': 64.0, 'Cr': 20.0, 'Mo': 6.0, 'W': 2.5, 'Ta': 0.6, 'Nb': 6.0, 'Mn': 0.3, 'Si': 0.25, 'C': 0.04}"}, {"role": "assistant", "content": "{\"yield_strength\": [{\"temp_c\": \"21\", \"value\": 605.0}, {\"temp_c\": \"538\", \"value\": 540.0}, {\"temp_c\": \"649\", \"value\": 525.0}, {\"temp_c\": \"760\", \"value\": 530.0}, {\"temp_c\": \"871\", \"value\": 250.0}, {\"temp_c\": \"982\", \"value\": 130.0}], \"uts\": [{\"temp_c\": \"21\", \"value\": 675.0}, {\"temp_c\": \"538\", \"value\": 655.0}, {\"temp_c\": \"649\", \"value\": 640.0}, {\"temp_c\": \"760\", \"value\": 605.0}, {\"temp_c\": \"871\", \"value\": 395.0}, {\"temp_c\": \"982\", \"value\": 250.0}], \"elongation\": [{\"temp_c\": \" 21\", \"value\": 5.0}, {\"temp_c\": \"538\", \"value\": 9.0}, {\"temp_c\": \"649\", \"value\": 9.0}, {\"temp_c\": \"760\", \"value\": 4.0}, {\"temp_c\": \"871\", \"value\": 11.0}, {\"temp_c\": \"982\", \"value\": 12.0}], \"elasticity\": []}"}]}
{"messages": [{"role": "system", "content": "Predict mechanical properties based off chemical compositions and processing style"}, {"role": "user", "content": "Alloy: NIMOCAST* 90; Processing: cast; Composition: {'Ni': 53.0, 'Cr': 20.0, 'Co': 17.5, 'Al': 1.3, 'Ti': 2.4, 'Fe': 5.0, 'Mn': 0.4, 'Si': 0.4, 'C': 0.09}"}, {"role": "assistant", "content": "{\"yield_strength\": [{\"temp_c\": \"21\", \"value\": 520.0}, {\"temp_c\": \"538\", \"value\": 420.0}, {\"temp_c\": \"649\", \"value\": 410.0}, {\"temp_c\": \"760\", \"value\": 390.0}, {\"temp_c\": \"871\", \"value\": 110.0}], \"uts\": [{\"temp_c\": \"21\", \"value\": 700.0}, {\"temp_c\": \"538\", \"value\": 595.0}, {\"temp_c\": \"649\", \"value\": 560.0}, {\"temp_c\": \"760\", \"value\": 490.0}, {\"temp_c\": \"871\", \"value\": 260.0}], \"elongation\": [{\"temp_c\": \" 21\", \"value\": 14.0}, {\"temp_c\": \"538\", \"value\": 15.0}, {\"temp_c\": \"649\", \"value\": 17.0}, {\"temp_c\": \"760\", \"value\": 14.0}, {\"temp_c\": \"871\", \"value\": 31.0}], \"elasticity\": []}"}]}
{"messages": [{"role": "system", "content": "Predict mechanical properties based off chemical compositions and processing style"}, {"role": "user", "content": "Alloy: PWA*1480(SC); Processing: cast; Composition: {'Ni': 62.0, 'Cr': 10.0, 'Co': 5.0, 'W': 4.0, 'Ta': 12.0, 'Al': 5.0, 'Ti': 1.5}"}, {"role": "assistant", "content": "{\"yield_strength\": [{\"temp_c\": \"21\", \"value\": 895.0}, {\"temp_c\": \"538\", \"value\": 881.0}, {\"temp_c\": \"649\", \"value\": 910.0}, {\"temp_c\": \"760\", \"value\": 905.0}, {\"temp_c\": \"871\", \"value\": 730.0}, {\"temp_c\": \"982\", \"value\": 495.0}, {\"temp_c\": \"1093\", \"value\": 276.0}], \"uts\": [{\"temp_c\": \"649\", \"value\": 1140.0}, {\"temp_c\": \"760\", \"value\": 1130.0}, {\"temp_c\": \"871\", \"value\": 995.0}, {\"temp_c\": \"982\", \"value\": 685.0}], \"elongation\": [{\"temp_c\": \" 21\", \"value\": 4.0}, {\"temp_c\": \"538\", \"value\": 4.8}, {\"temp_c\": \"649\", \"value\": 5.5}, {\"temp_c\": \"760\", \"value\": 7.9}, {\"temp_c\": \"871\", \"value\": 12.0}, {\"temp_c\": \"982\", \"value\": 19.5}, {\"temp_c\": \"1093\", \"value\": 32.0}], \"elasticity\": [{\"temp_c\": \"21\", \"value\": 127.0}, {\"temp_c\": \"538\", \"value\": 110.0}, {\"temp_c\": \"649\", \"value\": 105.0}, {\"temp_c\": \"760\", \"value\": 99.3}, {\"temp_c\": \"982\", \"value\": 86.9}]}"}]}
{"messages": [{"role": "system", "content": "Predict mechanical properties based off chemical compositions and processing style"}, {"role": "user", "content": "Alloy: TD NiCr; Processing: wrought; Composition: {'Ni': 78.0, 'Cr': 20.0}"}, {"role": "assistant", "content": "{\"yield_strength\": [{\"temp_c\": \"21\", \"value\": 615.0}, {\"temp_c\": \"538\", \"value\": 450.0}, {\"temp_c\": \"649\", \"value\": 365.0}, {\"temp_c\": \"760\", \"value\": 260.0}, {\"temp_c\": \"871\", \"value\": 180.0}, {\"temp_c\": \"982\", \"value\": 130.0}, {\"temp_c\": \"1093\", \"value\": 105.0}], \"uts\": [{\"temp_c\": \"21\", \"value\": 945.0}, {\"temp_c\": \"538\", \"value\": 685.0}, {\"temp_c\": \"649\", \"value\": 435.0}, {\"temp_c\": \"760\", \"value\": 270.0}, {\"temp_c\": \"871\", \"value\": 185.0}, {\"temp_c\": \"982\", \"value\": 140.0}, {\"temp_c\": \"1093\", \"value\": 110.0}], \"elongation\": [{\"temp_c\": \"21\", \"value\": 20.0}, {\"temp_c\": \"538\", \"value\": 14.5}, {\"temp_c\": \"649\", \"value\": 11.0}, {\"temp_c\": \"760\", \"value\": 5.0}, {\"temp_c\": \"871\", \"value\": 3.0}, {\"temp_c\": \"982\", \"value\": 2.0}, {\"temp_c\": \"1093\", \"value\": 1.5}], \"elasticity\": []}"}]}
{"messages": [{"role": "system", "content": "Predict mechanical properties based off chemical compositions and processing style"}, {"role": "user", "content": "Alloy: C-1023; Processing: cast; Composition: {'Ni': 58.0, 'Cr': 15.0, 'Co': 10.0, 'Mo': 8.5, 'Al': 4.2, 'Ti': 3.6, 'C': 0.16, 'B': 0.006}"}, {"role": "assistant", "content": "{\"yield_strength\": [], \"uts\": [], \"elongation\": [], \"elasticity\": [{\"temp_c\": \"21\", \"value\": 199.0}, {\"temp_c\": \"538\", \"value\": 179.0}, {\"temp_c\": \"649\", \"value\": 172.0}, {\"temp_c\": \"760\", \"value\": 166.0}, {\"temp_c\": \"982\", \"value\": 145.0}]}"}]}
{"messages": [{"role": "system", "content": "Predict mechanical properties based off chemical compositions and processing style"}, {"role": "user", "content": "Alloy: IN-100; Processing: cast; Composition: {'Ni': 60.0, 'Cr': 10.0, 'Co': 15.0, 'Mo': 3.0, 'Al': 5.5, 'Ti': 4.7, 'C': 0.18, 'B': 0.014, 'Zr': 0.06, 'Other': 1.0}"}, {"role": "assistant", "content": "{\"yield_strength\": [{\"temp_c\": \"21\", \"value\": 850.0}, {\"temp_c\": \"538\", \"value\": 885.0}, {\"temp_c\": \"649\", \"value\": 890.0}, {\"temp_c\": \"760\", \"value\": 860.0}, {\"temp_c\": \"871\", \"value\": 695.0}, {\"temp_c\": \"982\", \"value\": 370.0}, {\"temp_c\": \"1093\", \"value\": -240.0}], \"uts\": [{\"temp_c\": \"21\", \"value\": 1018.0}, {\"temp_c\": \"538\", \"value\": 1090.0}, {\"temp_c\": \"649\", \"value\": 1110.0}, {\"temp_c\": \"760\", \"value\": 1070.0}, {\"temp_c\": \"871\", \"value\": 885.0}, {\"temp_c\": \"982\", \"value\": 565.0}, {\"temp_c\": \"1093\", \"value\": -380.0}], \"elongation\": [{\"temp_c\": \" 21\", \"value\": 9.0}, {\"temp_c\": \"538\", \"value\": 9.0}, {\"temp_c\": \"649\", \"value\": 6.0}, {\"temp_c\": \"760\", \"value\": 6.5}, {\"temp_c\": \"871\", \"value\": 6.0}, {\"temp_c\": \"982\", \"value\": 6.0}], \"elasticity\": [{\"temp_c\": \"21\", \"value\": 215.0}, {\"temp_c\": \"93\", \"value\": 212.0}, {\"temp_c\": \"204\", \"value\": 206.0}, {\"temp_c\": \"316\", \"value\": 199.0}, {\"temp_c\": \"427\", \"value\": 193.0}, {\"temp_c\": \"538\", \"value\": 187.0}, {\"temp_c\": \"649\", \"value\": 179.0}, {\"temp_c\": \"760\", \"value\": 173.0}, {\"temp_c\": \"871\", \"value\": 162.0}, {\"temp_c\": \"982\", \"value\": 151.0}]}"}]}
{"messages": [{"role": "system", "content": "Predict mechanical properties based off chemical compositions and processing style"}, {"role": "user", "content": "Alloy: NIMONIC* 942; Processing: wrought; Composition: {'Ni': 49.5, 'Cr': 12.5, 'Mo': 6.0, 'Al': 0.6, 'Ti': 3.7, 'Fe': 37.0, 'Mn': 0.2, 'Si': 0.3, 'C': 0.03, 'B': 0.01}"}, {"role": "assistant", "content": "{\"yield_strength\": [{\"temp_c\": \"21\", \"value\": 1060.0}, {\"temp_c\": \"538\", \"value\": 970.0}, {\"temp_c\": \"649\", \"value\": 1000.0}, {\"temp_c\": \"760\", \"value\": 860.0}], \"uts\": [{\"temp_c\": \"21\", \"value\": 1405.0}, {\"temp_c\": \"538\", \"value\": 1300.0}, {\"temp_c\": \"649\", \"value\": 1240.0}, {\"temp_c\": \"760\", \"value\": 900.0}], \"elongation\": [{\"temp_c\": \"21\", \"value\": 10.0}, {\"temp_c\": \"538\", \"value\": 12.0}, {\"temp_c\": \"649\", \"value\": 9.0}, {\"temp_c\": \"760\", \"value\": 11.0}], \"elasticity\": [{\"temp_c\": \"21\", \"value\": 196.0}, {\"temp_c\": \"93\", \"value\": 192.0}, {\"temp_c\": \"204\", \"value\": 186.0}, {\"temp_c\": \"316\", \"value\": 179.0}, {\"temp_c\": \"427\", \"value\": 173.0}, {\"temp_c\": \"538\", \"value\": 166.0}, {\"temp_c\": \"649\", \"value\": 158.0}, {\"temp_c\": \"760\", \"value\": 150.0}, {\"temp_c\": \"871\", \"value\": 138.0}, {\"temp_c\": \"982\", \"value\": 122.0}]}"}]}

File: backend/superalloy_preprocess/output_data/finetuned_data/train.jsonl (part 1 of 2)
{"messages": [{"role": "system", "content": "Predict mechanical properties based off chemical compositions and processing style"}, {"role": "user", "content": "Alloy: INCONEL* X750; Processing: wrought; Composition: {'Ni': 73.0, 'Cr': 15.5, 'Nb': 1.0, 'Al': 0.7, 'Ti': 2.5, 'Fe': 7.0, 'Mn': 0.5, 'Si': 0.2, 'C': 0.04}"}, {"role": "assistant", "content": "{\"yield_strength\": [{\"temp_c\": \"21\", \"value\": 815.0}, {\"temp_c\": \"538\", \"value\": 725.0}, {\"temp_c\": \"649\", \"value\": 710.0}], \"uts\": [{\"temp_c\": \"21\", \"value\": 1200.0}, {\"temp_c\": \"538\", \"value\": 1050.0}, {\"temp_c\": \"649\", \"value\": 940.0}], \"elongation\": [{\"temp_c\": \"21\", \"value\": 27.0}, {\"temp_c\": \"538\", \"value\": 26.0}, {\"temp_c\": \"649\", \"value\": 10.0}], \"elasticity\": [{\"temp_c\": \"21\", \"value\": 214.0}, {\"temp_c\": \"93\", \"value\": 207.0}, {\"temp_c\": \"204\", \"value\": 202.0}, {\"temp_c\": \"316\", \"value\": 195.0}, {\"temp_c\": \"427\", \"value\": 189.0}, {\"temp_c\": \"538\", \"value\": 184.0}, {\"temp_c\": \"649\", \"value\": 176.0}, {\"temp_c\": \"760\", \"value\": 166.0}, {\"temp_c\": \"871\", \"value\": 153.0}, {\"temp_c\": \"982\", \"value\": 138.0}]}"}]}
{"messages": [{"role": "system", "content": "Predict mechanical properties based off chemical compositions and processing style"}, {"role": "user", "content": "Alloy: RENÉ* N5(SC); Processing: cast; Composition: {'Ni': 63.0, 'Cr': 7.0, 'Co': 7.5, 'Mo': 1.5, 'W': 5.0, 'Ta': 6.5, 'Al': 6.2, 'C': 0.05, 'B': 0.004, 'Other': 1.5}"}, {"role": "assistant", "content": "{\"yield_strength\": [{\"temp_c\": \"21\", \"value\": 855.0}, {\"temp_c\": \"538\", \"value\": 821.0}, {\"temp_c\": \"649\", \"value\": 862.0}, {\"temp_c\": \"760\", \"value\": 883.0}, {\"temp_c\": \"871\", \"value\": 793.0}, {\"temp_c\": \"982\", \"value\": 621.0}, {\"temp_c\": \"1093\", \"value\": 345.0}], \"uts\": [{\"temp_c\": \"21\", \"value\": 1078.0}, {\"temp_c\": \"538\", \"value\": 1023.0}, {\"temp_c\": \"649\", \"value\": 1050.0}, {\"temp_c\": \"760\", \"value\": 1126.0}, {\"temp_c\": \"871\", \"value\": 954.0}, {\"temp_c\": \"982\", \"value\": 746.0}, {\"temp_c\": \"1093\", \"value\": 380.0}], \"elongation\": [{\"temp_c\": \" 21\", \"value\": 17.0}, {\"temp_c\": \"538\", \"value\": 11.0}, {\"temp_c\": \"649\", \"value\": 9.5}, {\"temp_c\": \"760\", \"value\": 13.0}, {\"temp_c\": \"871\", \"value\": 19.0}, {\"temp_c\": \"982\", \"value\": 25.0}, {\"temp_c\": \"1093\", \"value\": 27.0}], \"elasticity\": [{\"temp_c\": \"21\", \"value\": 127.0}, {\"temp_c\": \"538\", \"value\": 110.0}, {\"temp_c\": \"649\", \"value\": 105.0}, {\"temp_c\": \"760\", \"value\": 99.3}, {\"temp_c\": \"982\", \"value\": 86.9}]}"}]}
{"messages": [{"role": "system", "content": "Predict mechanical properties based off chemical compositions and processing style"}, {"role": "user", "content": "Alloy: IN-162; Processing: cast; Composition: {'Ni': 73.0, 'Cr': 10.0, 'Mo': 4.0, 'W': 2.0, 'Ta': 2.0, 'Nb': 1.0, 'Al': 6.5, 'Ti': 1.0, 'C': 0.12, 'B': 0.02, 'Zr': 0.1}"}, {"role": "assistant", "content": "{\"yield_strength\": [{\"temp_c\": \"21\", \"value\": 815.0}, {\"temp_c\": \"538\", \"value\": 795.0}, {\"temp_c\": \"649\", \"value\": 855.0}, {\"temp_c\": \"760\", \"value\": 850.0}, {\"temp_c\": \"871\", \"value\": 710.0}, {\"temp_c\": \"982\", \"value\": 450.0}], \"uts\": [{\"temp_c\": \"21\", \"value\": 1005.0}, {\"temp_c\": \"538\", \"value\": 1020.0}, {\"temp_c\": \"649\", \"value\": 1090.0}, {\"temp_c\": \"760\", \"value\": 1005.0}, {\"temp_c\": \"871\", \"value\": 825.0}, {\"temp_c\": \"982\", \"value\": 585.0}], \"elongation\": [{\"temp_c\": \" 21\", \"value\": 7.0}, {\"temp_c\": \"538\", \"value\": 6.5}, {\"temp_c\": \"649\", \"value\": 5.5}, {\"temp_c\": \"760\", \"value\": 5.5}, {\"temp_c\": \"871\", \"value\": 6.0}, {\"temp_c\": \"982\", \"value\": 5.5}], \"elasticity\": [{\"temp_c\": \"21\", \"value\": 197.0}, {\"temp_c\": \"93\", \"value\": 193.0}, {\"temp_c\": \"204\", \"value\": 188.0}, {\"temp_c\": \"316\", \"value\": 183.0}, {\"temp_c\": \"427\", \"value\": 179.0}, {\"temp_c\": \"538\", \"value\": 172.0}, {\"temp_c\": \"649\", \"value\": 165.0}, {\"temp_c\": \"760\", \"value\": 159.0}, {\"temp_c\": \"871\", \"value\": 150.0}, {\"temp_c\": \"982\", \"value\": 141.0}]}"}]}
{"messages": [{"role": "system", "content": "Predict mechanical properties based off chemical compositions and processing style"}, {"role": "user", "content": "Alloy: CMSX-6*(SC); Processing: cast; Composition: {'Ni': 70.0, 'Cr': 10.0, 'Co': 5.0, 'Mo': 3.0, 'Ta': 2.0, 'Al': 4.8, 'Ti': 4.7, 'Other': 0.1}"}, {"role": "assistant", "content": "{\"yield_strength\": [], \"uts\": [], \"elongation\": [], \"elasticity\": [{\"temp_c\": \"21\", \"value\": 127.0}, {\"temp_c\": \"538\", \"value\": 110.0}, {\"temp_c\": \"649\", \"value\": 105.0}, {\"temp_c\": \"760\", \"value\": 99.3}, {\"temp_c\": \"982\", \"value\": 86.9}]}"}]}
{"messages": [{"role": "system", "content": "Predict mechanical properties based off chemical compositions and processing style"}, {"role": "user", "content": "Alloy: UDIMET* 710; Processing: wrought; Composition: {'Ni': 55.0, 'Cr': 18.0, 'Co': 15.0, 'Mo': 3.0, 'W': 1.5, 'Al': 2.5, 'Ti': 5.0, 'C': 0.07, 'B': 0.02}"}, {"role": "assistant", "content": "{\"yield_strength\": [{\"temp_c\": \"21\", \"value\": 910.0}, {\"temp_c\": \"538\", \"value\": 850.0}, {\"temp_c\": \"649\", \"value\": 860.0}, {\"temp_c\": \"760\", \"value\": 815.0}, {\"temp_c\": \"871\", \"value\": 635.0}, {\"temp_c\": \"982\", \"value\": 270.0}], \"uts\": [{\"temp_c\": \"21\", \"value\": 1185.0}, {\"temp_c\": \"538\", \"value\": 1150.0}, {\"temp_c\": \"649\", \"value\": 1290.0}, {\"temp_c\": \"760\", \"value\": 1020.0}, {\"temp_c\": \"871\", \"value\": 705.0}, {\"temp_c\": \"982\", \"value\": 380.0}], \"elongation\": [{\"temp_c\": \"21\", \"value\": 7.0}, {\"temp_c\": \"538\", \"value\": 10.0}, {\"temp_c\": \"649\", \"value\": 15.0}, {\"temp_c\": \"760\", \"value\": 25.0}, {\"temp_c\": \"871\", \"value\": 29.0}, {\"temp_c\": \"982\", \"value\": 27.0}], \"elasticity\": [{\"temp_c\": \"21\", \"value\": 222.0}, {\"temp_c\": \"982\", \"value\": 161.0}]}"}]}
{"messages": [{"role": "system", "content": "Predict mechanical properties based off chemical compositions and processing style"}, {"role": "user", "content": "Alloy: INCONEL* 600; Processing: wrought; Composition: {'Ni': 76.0, 'Cr': 15.5, 'Fe': 8.0, 'Mn': 0.5, 'Si': 0.2, 'C': 0.08}"}, {"role": "assistant", "content": "{\"yield_strength\": [{\"temp_c\": \"21\", \"value\": 285.0}, {\"temp_c\": \"538\", \"value\": 220.0}, {\"temp_c\": \"649\", \"value\": 205.0}, {\"temp_c\": \"760\", \"value\": 180.0}, {\"temp_c\": \"871\", \"value\": 75.0}, {\"temp_c\": \"982\", \"value\": 41.0}], \"uts\": [{\"temp_c\": \"21\", \"value\": 660.0}, {\"temp_c\": \"538\", \"value\": 560.0}, {\"temp_c\": \"649\", \"value\": 450.0}, {\"temp_c\": \"760\", \"value\": 260.0}, {\"temp_c\": \"871\", \"value\": 140.0}, {\"temp_c\": \"982\", \"value\": 76.0}], \"elongation\": [{\"temp_c\": \"21\", \"value\": 45.0}, {\"temp_c\": \"538\", \"value\": 41.0}, {\"temp_c\": \"649\", \"value\": 49.0}, {\"temp_c\": \"760\", \"value\": 70.0}, {\"temp_c\": \"871\", \"value\": 80.0}, {\"temp_c\": \"982\", \"value\": 115.0}], \"elasticity\": [{\"temp_c\": \"21\", \"value\": 214.0}, {\"temp_c\": \"93\", \"value\": 210.0}, {\"temp_c\": \"204\", \"value\": 205.0}, {\"temp_c\": \"316\", \"value\": 199.0}, {\"temp_c\": \"427\", \"value\": 192.0}, {\"temp_c\": \"538\", \"value\": 184.0}, {\"temp_c\": \"649\", \"value\": 176.0}, {\"temp_c\": \"760\", \"value\": 168.0}, {\"temp_c\": \"871\", \"value\": 157.0}, {\"temp_c\": \"982\", \"value\": 145.0}]}"}]}
{"messages": [{"role": "system", "content": "Predict mechanical properties based off chemical compositions and processing style"}, {"role": "user", "content": "Alloy: Alloy 713LC; Processing: cast; Composition: {'Ni': 75.0, 'Cr': 12.0, 'Mo': 4.5, 'Nb': 2.0, 'Al': 5.9, 'Ti': 0.6, 'C': 0.05, 'B': 0.01, 'Zr': 0.1}"}, {"role": "assistant", "content": "{\"yield_strength\": [{\"temp_c\": \"21\", \"value\": 750.0}, {\"temp_c\": \"538\", \"value\": 760.0}, {\"temp_c\": \"649\", \"value\": 785.0}, {\"temp_c\": \"760\", \"value\": 760.0}, {\"temp_c\": \"871\", \"value\": 580.0}, {\"temp_c\": \"982\", \"value\": 281.0}], \"uts\": [{\"temp_c\": \"21\", \"value\": 895.0}, {\"temp_c\": \"538\", \"value\": 895.0}, {\"temp_c\": \"649\", \"value\": 1085.0}, {\"temp_c\": \"760\", \"value\": 950.0}, {\"temp_c\": \"871\", \"value\": 750.0}, {\"temp_c\": \"982\", \"value\": 470.0}], \"elongation\": [{\"temp_c\": \" 21\", \"value\": 15.0}, {\"temp_c\": \"538\", \"value\": 11.0}, {\"temp_c\": \"649\", \"value\": 11.0}, {\"temp_c\": \"760\", \"value\": 11.0}, {\"temp_c\": \"871\", \"value\": 12.0}, {\"temp_c\": \"982\", \"value\": 22.0}], \"elasticity\": [{\"temp_c\": \"21\", \"value\": 197.0}, {\"temp_c\": \"93\", \"value\": 194.0}, {\"temp_c\": \"204\", \"value\": 186.0}, {\"temp_c\": \"316\", \"value\": 183.0}, {\"temp_c\": \"427\", \"value\": 178.0}, {\"temp_c\": \"538\", \"value\": 172.0}, {\"temp_c\": \"649\", \"value\": 165.0}, {\"temp_c\": \"760\", \"value\": 159.0}, {\"temp_c\": \"871\", \"value\": 149.0}, {\"temp_c\": \"982\", \"value\": 136.0}]}"}]}
{"messages": [{"role": "system", "content": "Predict mechanical properties based off chemical compositions and processing style"}, {"role": "user", "content": "Alloy: NIMONIC* 80A; Processing: wrought; Composition: {'Ni': 76.0, 'Cr': 19.5, 'Al': 1.4, 'Ti': 2.4, 'Mn': 0.3, 'Si': 0.3, 'C': 0.06, 'B': 0.003, 'Zr': 0.06}"}, {"role": "assistant", "content": "{\"yield_strength\": [{\"temp_c\": \"21\", \"value\": 620.0}, {\"temp_c\": \"538\", \"value\": 530.0}, {\"temp_c\": \"649\", \"value\": 550.0}, {\"temp_c\": \"760\", \"value\": 505.0}, {\"temp_c\": \"871\", \"value\": 260.0}, {\"temp_c\": \"982\", \"value\": 62.0}], \"uts\": [{\"temp_c\": \"21\", \"value\": 1000.0}, {\"temp_c\": \"538\", \"value\": 875.0}, {\"temp_c\": \"649\", \"value\": 795.0}, {\"temp_c\": \"760\", \"value\": 600.0}, {\"temp_c\": \"871\", \"value\": 310.0}, {\"temp_c\": \"982\", \"value\": 76.0}], \"elongation\": [{\"temp_c\": \"21\", \"value\": 39.0}, {\"temp_c\": \"538\", \"value\": 37.0}, {\"temp_c\": \"649\", \"value\": 21.0}, {\"temp_c\": \"760\", \"value\": 17.0}, {\"temp_c\": \"871\", \"value\": 30.0}], \"elasticity\": [{\"temp_c\": \"21\", \"value\": 219.0}, {\"temp_c\": \"93\", \"value\": 215.0}, {\"temp_c\": \"204\", \"value\": 208.0}, {\"temp_c\": \"316\", \"value\": 202.0}, {\"temp_c\": \"427\", \"value\": 195.0}, {\"temp_c\": \"538\", \"value\": 188.0}, {\"temp_c\": \"649\", \"value\": 179.0}, {\"temp_c\": \"760\", \"value\": 170.0}, {\"temp_c\": \"871\", \"value\": 157.0}]}"}]}
{"messages": [{"role": "system", "content": "Predict mechanical properties based off chemical compositions and processing style"}, {"role": "user", "content": "Alloy: NIMONIC* 90; Processing: wrought; Composition: {'Ni': 59.0, 'Cr': 19.5, 'Co': 16.5, 'Al': 1.45, 'Ti': 2.45, 'Mn': 0.3, 'Si': 0.3, 'C': 0.07, 'B': 0.003, 'Zr': 0.06}"}, {"role": "assistant", "content": "{\"yield_strength\": [{\"temp_c\": \"21\", \"value\": 810.0}, {\"temp_c\": \"538\", \"value\": 725.0}, {\"temp_c\": \"649\", \"value\": 685.0}, {\"temp_c\": \"760\", \"value\": 540.0}, {\"temp_c\": \"871\", \"value\": 260.0}, {\"temp_c\": \"982\", \"value\": 62.0}], \"uts\": [{\"temp_c\": \"21\", \"value\": 1235.0}, {\"temp_c\": \"538\", \"value\": 1075.0}, {\"temp_c\": \"649\", \"value\": 940.0}, {\"temp_c\": \"760\", \"value\": 655.0}, {\"temp_c\": \"871\", \"value\": 330.0}, {\"temp_c\": \"982\", \"value\": 76.0}], \"elongation\": [{\"temp_c\": \"21\", \"value\": 33.0}, {\"temp_c\": \"538\", \"value\": 28.0}, {\"temp_c\": \"649\", \"value\": 14.0}, {\"temp_c\": \"760\", \"value\": 12.0}, {\"temp_c\": \"871\", \"value\": 23.0}, {\"temp_c\": \"982\", \"value\": 70.0}], \"elasticity\": [{\"temp_c\": \"21\", \"value\": 226.0}, {\"temp_c\": \"93\", \"value\": 219.0}, {\"temp_c\": \"204\", \"value\": 213.0}, {\"temp_c\": \"316\", \"value\": 206.0}, {\"temp_c\": \"427\", \"value\": 199.0}, {\"temp_c\": \"538\", \"value\": 190.0}, {\"temp_c\": \"649\", \"value\": 181.0}, {\"temp_c\": \"760\", \"value\": 170.0}, {\"temp_c\": \"871\", \"value\": 158.0}, {\"temp_c\": \"982\", \"value\": 144.0}]}"}]}
{"messages": [{"role": "system", "content": "Predict mechanical properties based off chemical compositions and processing style"}, {"role": "user", "content": "Alloy: NIMONIC* PE11; Processing: wrought; Composition: {'Ni': 38.0, 'Cr': 18.0, 'Mo': 5.2, 'Al': 0.8, 'Ti': 2.3, 'Fe': 35.0, 'Mn': 0.2, 'Si': 0.3, 'C': 0.05, 'B': 0.03, 'Zr': 0.2}"}, {"role": "assistant", "content": "{\"yield_strength\": [{\"temp_c\": \"21\", \"value\": 720.0}, {\"temp_c\": \"538\", \"value\": 690.0}, {\"temp_c\": \"649\", \"value\": 670.0}, {\"temp_c\": \"760\", \"value\": 560.0}], \"uts\": [{\"temp_c\": \"21\", \"value\": 1080.0}, {\"temp_c\": \"538\", \"value\": 1000.0}, {\"temp_c\": \"649\", \"value\": 940.0}, {\"temp_c\": \"760\", \"value\": 760.0}], \"elongation\": [{\"temp_c\": \"21\", \"value\": 21.0}, {\"temp_c\": \"538\", \"value\": 23.0}, {\"temp_c\": \"649\", \"value\": 12.0}, {\"temp_c\": \"760\", \"value\": 19.0}], \"elasticity\": [{\"temp_c\": \"21\", \"value\": 198.0}, {\"temp_c\": \"93\", \"value\": 193.0}, {\"temp_c\": \"204\", \"value\": 186.0}, {\"temp_c\": \"316\", \"value\": 180.0}, {\"temp_c\": \"427\", \"value\": 173.0}, {\"temp_c\": \"538\", \"value\": 166.0}, {\"temp_c\": \"649\", \"value\": 157.0}]}"}]}
{"messages": [{"role": "system", "content": "Predict mechanical properties based off chemical compositions and processing style"}, {"role": "user", "content": "Alloy: NIMONIC* 901; Processing: wrought; Composition: {'Ni': 43.0, 'Cr': 12.0, 'Co': 1.0, 'Mo': 6.0, 'Al': 0.2, 'Ti': 3.0, 'Fe': 35.0, 'Mn': 0.5, 'Si': 0.4, 'C': 0.05}"}, {"role": "assistant", "content": "{\"yield_strength\": [{\"temp_c\": \"21\", \"value\": 896.0}, {\"temp_c\": \"538\", \"value\": 792.0}, {\"temp_c\": \"649\", \"value\": 792.0}, {\"temp_c\": \"760\", \"value\": 689.0}, {\"temp_c\": \"871\", \"value\": 345.0}], \"uts\": [{\"temp_c\": \"21\", \"value\": 1207.0}, {\"temp_c\": \"538\", \"value\": 1035.0}, {\"temp_c\": \"649\", \"value\": 966.0}, {\"temp_c\": \"760\", \"value\": 828.0}, {\"temp_c\": \"871\", \"value\": 483.0}], \"elongation\": [{\"temp_c\": \"21\", \"value\": 15.0}, {\"temp_c\": \"538\", \"value\": 15.0}, {\"temp_c\": \"649\", \"value\": 15.0}, {\"temp_c\": \"760\", \"value\": 15.0}, {\"temp_c\": \"871\", \"value\": 30.0}], \"elasticity\": [{\"temp_c\": \"21\", \"value\": 206.0}]}"}]}
{"messages": [{"role": "system", "content": "Predict mechanical properties based off chemical compositions and processing style"}, {"role": "user", "content": "Alloy: NIMONIC* PE16; Processing: wrought; Composition: {'Ni': 43.5, 'Cr': 16.5, 'Mo': 3.2, 'Al': 1.2, 'Ti': 12.0, 'Fe': 34.5, 'C': 0.05, 'B': 0.003, 'Zr': 0.04}"}, {"role": "assistant", "content": "{\"yield_strength\": [{\"temp_c\": \"21\", \"value\": 530.0}, {\"temp_c\": \"538\", \"value\": 485.0}, {\"temp_c\": \"649\", \"value\": 485.0}, {\"temp_c\": \"760\", \"value\": 370.0}, {\"temp_c\": \"871\", \"value\": 140.0}, {\"temp_c\": \"982\", \"value\": 50.0}], \"uts\": [{\"temp_c\": \"21\", \"value\": 885.0}, {\"temp_c\": \"538\", \"value\": 740.0}, {\"temp_c\": \"649\", \"value\": 660.0}, {\"temp_c\": \"760\", \"value\": 510.0}, {\"temp_c\": \"871\", \"value\": 215.0}, {\"temp_c\": \"982\", \"value\": 90.0}], \"elongation\": [{\"temp_c\": \"21\", \"value\": 37.0}, {\"temp_c\": \"538\", \"value\": 26.0}, {\"temp_c\": \"649\", \"value\": 30.0}, {\"temp_c\": \"760\", \"value\": 42.0}, {\"temp_c\": \"871\", \"value\": 80.0}], \"elasticity\": [{\"temp_c\": \"21\", \"value\": 199.0}, {\"temp_c\": \"93\", \"value\": 193.0}, {\"temp_c\": \"204\", \"value\": 187.0}, {\"temp_c\": \"316\", \"value\": 180.0}, {\"temp_c\": \"427\", \"value\": 173.0}, {\"temp_c\": \"538\", \"value\": 165.0}, {\"temp_c\": \"649\", \"value\": 157.0}, {\"temp_c\": \"760\", \"value\": 147.0}, {\"temp_c\": \"871\", \"value\": 137.0}, {\"temp_c\": \"982\", \"value\": 124.0}]}"}]}
{"messages": [{"role": "system", "content": "Predict mechanical properties based off chemical compositions and processing style"}, {"role": "user", "content": "Alloy: CM 186LC*(DS); Processing: cast; Composition: {'Ni': 63.0, 'Cr': 6.0, 'Co': 9.0, 'Mo': 0.5, 'W': 8.0, 'Ta': 3.0, 'Al': 5.7, 'Ti': 0.7, 'C': 0.07, 'B': 0.015, 'Zr': 0.005, 'Other': 1.4}"}, {"role": "assistant", "content": "{\"yield_strength\": [], \"uts\": [], \"elongation\": [], \"elasticity\": [{\"temp_c\": \"21\", \"value\": 127.0}, {\"temp_c\": \"538\", \"value\": 110.0}, {\"temp_c\": \"649\", \"value\": 105.0}, {\"temp_c\": \"760\", \"value\": 99.3}, {\"temp_c\": \"982\", \"value\": 86.9}]}"}]}
{"messages": [{"role": "system", "content": "Predict mechanical properties based off chemical compositions and processing style"}, {"role": "user", "content": "Alloy: RENÉ* N4 (SC); Processing: cast; Composition: {'Ni': 62.0, 'Cr': 9.8, 'Co': 7.5, 'Mo': 1.5, 'W': 6.0, 'Ta': 4.8, 'Nb': 0.5, 'Al': 4.2, 'Ti': 3.5, 'C': 0.06, 'B': 0.004, 'Other': 1.5}"}, {"role": "assistant", "content": "{\"yield_strength\": [{\"temp_c\": \"21\", \"value\": 1000.0}, {\"temp_c\": \"538\", \"value\": 828.0}, {\"temp_c\": \"649\", \"value\": 952.0}, {\"temp_c\": \"760\", \"value\": 1028.0}, {\"temp_c\": \"871\", \"value\": 690.0}, {\"temp_c\": \"982\", \"value\": 428.0}], \"uts\": [{\"temp_c\": \"21\", \"value\": 1036.0}, {\"temp_c\": \"538\", \"value\": 1036.0}, {\"temp_c\": \"649\", \"value\": 1078.0}, {\"temp_c\": \"760\", \"value\": 1258.0}, {\"temp_c\": \"871\", \"value\": 988.0}, {\"temp_c\": \"982\", \"value\": 650.0}], \"elongation\": [{\"temp_c\": \" 21\", \"value\": 7.0}, {\"temp_c\": \"538\", \"value\": 3.5}, {\"temp_c\": \"649\", \"value\": 2.0}, {\"temp_c\": \"760\", \"value\": 5.0}, {\"temp_c\": \"871\", \"value\": 17.0}, {\"temp_c\": \"982\", \"value\": 26.0}], \"elasticity\": [{\"temp_c\": \"21\", \"value\": 127.0}, {\"temp_c\": \"538\", \"value\": 110.0}, {\"temp_c\": \"649\", \"value\": 105.0}, {\"temp_c\": \"760\", \"value\": 99.3}, {\"temp_c\": \"982\", \"value\": 86.9}]}"}]}
{"messages": [{"role": "system", "content": "Predict mechanical properties based off chemical compositions and processing style"}, {"role": "user", "content": "Alloy: INCONEL* MA758; Processing: wrought; Composition: {'Ni': 69.0, 'Cr': 30.0, 'Nb': 3.0, 'Al': 0.3, 'Ti': 0.5, 'Fe': 1.0, 'C': 0.05}"}, {"role": "assistant", "content": "{\"yield_strength\": [{\"temp_c\": \"21\", \"value\": 558.0}, {\"temp_c\": \"538\", \"value\": 427.0}, {\"temp_c\": \"649\", \"value\": 379.0}, {\"temp_c\": \"760\", \"value\": 269.0}, {\"temp_c\": \"982\", \"value\": 152.0}], \"uts\": [{\"temp_c\": \"21\", \"value\": 951.0}, {\"temp_c\": \"538\", \"value\": 751.0}, {\"temp_c\": \"649\", \"value\": 558.0}, {\"temp_c\": \"760\", \"value\": 427.0}, {\"temp_c\": \"982\", \"value\": 172.0}], \"elongation\": [{\"temp_c\": \"21\", \"value\": 27.0}, {\"temp_c\": \"538\", \"value\": 24.0}, {\"temp_c\": \"649\", \"value\": 28.0}, {\"temp_c\": \"760\", \"value\": 41.0}, {\"temp_c\": \"982\", \"value\": 29.0}], \"elasticity\": []}"}]}
{"messages": [{"role": "system", "content": "Predict mechanical properties based off chemical compositions and processing style"}, {"role": "user", "content": "Alloy: INCONEL* MA754; Processing: wrought; Composition: {'Ni': 78.0, 'Cr': 20.0, 'Al': 0.3, 'Ti': 0.5, 'C': 0.05}"}, {"role": "assistant", "content": "{\"yield_strength\": [], \"uts\": [], \"elongation\": [], \"elasticity\": [{\"temp_c\": \"21\", \"value\": 145.0}]}"}]}
{"messages": [{"role": "system", "content": "Predict mechanical properties based off chemical compositions and processing style"}, {"role": "user", "content": "Alloy: HASTELLOY* S; Processing: wrought; Composition: {'Ni': 67.0, 'Cr': 15.5, 'Mo': 14.5, 'Al': 0.2, 'Fe': 1.0, 'Mn': 0.5, 'Si': 0.4, 'C': 0.02, 'B': 0.009}"}, {"role": "assistant", "content": "{\"yield_strength\": [{\"temp_c\": \"21\", \"value\": 444.0}, {\"temp_c\": \"538\", \"value\": 338.0}, {\"temp_c\": \"649\", \"value\": 322.0}, {\"temp_c\": \"760\", \"value\": 311.0}, {\"temp_c\": \"871\", \"value\": 218.0}, {\"temp_c\": \"982\", \"value\": 110.0}, {\"temp_c\": \"1093\", \"value\": 52.0}], \"uts\": [{\"temp_c\": \"21\", \"value\": 844.0}, {\"temp_c\": \"538\", \"value\": 773.0}, {\"temp_c\": \"649\", \"value\": 720.0}, {\"temp_c\": \"760\", \"value\": 574.0}, {\"temp_c\": \"871\", \"value\": 341.0}, {\"temp_c\": \"982\", \"value\": 193.0}, {\"temp_c\": \"1093\", \"value\": 110.0}], \"elongation\": [{\"temp_c\": \"21\", \"value\": 49.0}, {\"temp_c\": \"538\", \"value\": 50.0}, {\"temp_c\": \"649\", \"value\": 56.0}, {\"temp_c\": \"760\", \"value\": 70.0}, {\"temp_c\": \"871\", \"value\": 47.0}, {\"temp_c\": \"982\", \"value\": 46.0}, {\"temp_c\": \"1093\", \"value\": 75.0}], \"elasticity\": [{\"temp_c\": \"21\", \"value\": 212.0}, {\"temp_c\": \"538\", \"value\": 182.0}, {\"temp_c\": \"649\", \"value\": 174.0}, {\"temp_c\": \"760\", \"value\": 166.0}, {\"temp_c\": \"982\", \"value\": 132.0}]}"}]}
{"messages": [{"role": "system", "content": "Predict mechanical properties based off chemical compositions and processing style"}, {"role": "user", "content": "Alloy: HAYNES* 230; Processing: wrought; Composition: {'Ni': 57.0, 'Cr': 22.0, 'Co': 5.0, 'Mo': 2.0, 'W': 14.0, 'Al': 0.3, 'Fe': 0.3, 'Mn': 0.5, 'Si': 0.4, 'C': 0.1}"}, {"role": "assistant", "content": "{\"yield_strength\": [{\"temp_c\": \"21\", \"value\": 417.0}, {\"temp_c\": \"538\", \"value\": 294.0}, {\"temp_c\": \"649\", \"value\": 291.0}, {\"temp_c\": \"760\", \"value\": 311.0}, {\"temp_c\": \"871\", \"value\": 236.0}, {\"temp_c\": \"982\", \"value\": 123.0}, {\"temp_c\": \"1093\", \"value\": 69.0}], \"uts\": [{\"temp_c\": \"21\", \"value\": 837.0}, {\"temp_c\": \"538\", \"value\": 690.0}, {\"temp_c\": \"649\", \"value\": 666.0}, {\"temp_c\": \"760\", \"value\": 538.0}, {\"temp_c\": \"871\", \"value\": 308.0}, {\"temp_c\": \"982\", \"value\": 169.0}, {\"temp_c\": \"1093\", \"value\": 90.0}], \"elongation\": [{\"temp_c\": \"21\", \"value\": 47.0}, {\"temp_c\": \"538\", \"value\": 51.0}, {\"temp_c\": \"649\", \"value\": 56.0}, {\"temp_c\": \"760\", \"value\": 59.0}, {\"temp_c\": \"871\", \"value\": 74.0}, {\"temp_c\": \"982\", \"value\": 54.0}, {\"temp_c\": \"1093\", \"value\": 37.0}], \"elasticity\": [{\"temp_c\": \"21\", \"value\": 209.0}, {\"temp_c\": \"93\", \"value\": 207.0}, {\"temp_c\": \"204\", \"value\": 200.0}, {\"temp_c\": \"316\", \"value\": 192.0}, {\"temp_c\": \"427\", \"value\": 185.0}, {\"temp_c\": \"538\", \"value\": 179.0}, {\"temp_c\": \"649\", \"value\": 172.0}, {\"temp_c\": \"760\", \"value\": 163.0}, {\"temp_c\": \"871\", \"value\": 153.0}, {\"temp_c\": \"982\", \"value\": 143.0}, {\"temp_c\": \"1093\", \"value\": 131.0}]}"}]}
{"messages": [{"role": "system", "content": "Predict mechanical properties based off chemical compositions and processing style"}, {"role": "user", "content": "Alloy: NIMOCAST* 263; Processing: cast; Composition: {'Ni': 55.0, 'Cr': 20.0, 'Co': 20.0, 'Mo': 5.8, 'Al': 0.5, 'Ti': 2.2, 'Fe': 0.5, 'Mn': 0.5, 'C': 0.06, 'B': 0.008, 'Zr': 0.04}"}, {"role": "assistant", "content": "{\"yield_strength\": [{\"temp_c\": \"21\", \"value\": 510.0}], \"uts\": [{\"temp_c\": \"21\", \"value\": 730.0}], \"elongation\": [{\"temp_c\": \" 21\", \"value\": 18.0}], \"elasticity\": []}"}]}
{"messages": [{"role": "system", "content": "Predict mechanical properties based off chemical compositions and processing style"}, {"role": "user", "content": "Alloy: NIMOCAST* 80; Processing: cast; Composition: {'Ni': 71.0, 'Cr': 20.0, 'Al': 1.3, 'Ti': 2.4, 'Fe': 5.0, 'Mn': 0.4, 'Si': 0.4, 'C': 0.07}"}, {"role": "assistant", "content": "{\"yield_strength\": [{\"temp_c\": \"21\", \"value\": 520.0}], \"uts\": [{\"temp_c\": \"21\", \"value\": 730.0}], \"elongation\": [{\"temp_c\": \" 21\", \"value\": 15.0}], \"elasticity\": []}"}]}
{"messages": [{"role": "system", "content": "Predict mechanical properties based off chemical compositions and processing style"}, {"role": "user", "content": "Alloy: IN-102; Processing: wrought; Composition: {'Ni': 68.0, 'Cr': 15.0, 'Mo': 3.0, 'W': 3.0, 'Al': 0.4, 'Ti': 0.6, 'Fe': 7.0, 'C': 0.06, 'B': 0.005, 'Zr': 0.03}"}, {"role": "assistant", "content": "{\"yield_strength\": [{\"temp_c\": \"21\", \"value\": 505.0}, {\"temp_c\": \"538\", \"value\": 400.0}, {\"temp_c\": \"649\", \"value\": 400.0}, {\"temp_c\": \"760\", \"value\": 385.0}, {\"temp_c\": \"871\", \"value\": 200.0}], \"uts\": [{\"temp_c\": \"21\", \"value\": 960.0}, {\"temp_c\": \"538\", \"value\": 830.0}, {\"temp_c\": \"649\", \"value\": 710.0}, {\"temp_c\": \"760\", \"value\": 440.0}, {\"temp_c\": \"871\", \"value\": 215.0}], \"elongation\": [{\"temp_c\": \"21\", \"value\": 47.0}, {\"temp_c\": \"538\", \"value\": 48.0}, {\"temp_c\": \"649\", \"value\": 64.0}, {\"temp_c\": \"760\", \"value\": 110.0}, {\"temp_c\": \"871\", \"value\": 110.0}], \"elasticity\": [{\"temp_c\": \"21\", \"value\": 205.0}, {\"temp_c\": \"93\", \"value\": 201.0}, {\"temp_c\": \"204\", \"value\": 194.0}, {\"temp_c\": \"316\", \"value\": 188.0}, {\"temp_c\": \"427\", \"value\": 181.0}, {\"temp_c\": \"538\", \"value\": 184.0}, {\"temp_c\": \"649\", \"value\": 166.0}, {\"temp_c\": \"760\", \"value\": 156.0}, {\"temp_c\": \"871\", \"value\": 146.0}]}"}]}
{"messages": [{"role": "system", "content": "Predict mechanical properties based off chemical compositions and processing style"}, {"role": "user", "content": "Alloy: INCONEL* 617; Processing: wrought; Composition: {'Ni': 54.0, 'Cr': 22.0, 'Co': 12.5, 'Mo': 9.0, 'Al': 1.0, 'C': 0.07}"}, {"role": "assistant", "content": "{\"yield_strength\": [{\"temp_c\": \"21\", \"value\": 295.0}, {\"temp_c\": \"538\", \"value\": 200.0}, {\"temp_c\": \"649\", \"value\": 170.0}, {\"temp_c\": \"760\", \"value\": 180.0}, {\"temp_c\": \"871\", \"value\": 195.0}, {\"temp_c\": \"982\", \"value\": 140.0}, {\"temp_c\": \"1093\", \"value\": 55.0}], \"uts\": [{\"temp_c\": \"21\", \"value\": 740.0}, {\"temp_c\": \"538\", \"value\": 580.0}, {\"temp_c\": \"649\", \"value\": 565.0}, {\"temp_c\": \"760\", \"value\": 440.0}, {\"temp_c\": \"871\", \"value\": 275.0}, {\"temp_c\": \"982\", \"value\": 150.0}, {\"temp_c\": \"1093\", \"value\": 83.0}], \"elongation\": [{\"temp_c\": \"21\", \"value\": 70.0}, {\"temp_c\": \"538\", \"value\": 68.0}, {\"temp_c\": \"649\", \"value\": 75.0}, {\"temp_c\": \"760\", \"value\": 84.0}, {\"temp_c\": \"871\", \"value\": 118.0}, {\"temp_c\": \"982\", \"value\": 123.0}, {\"temp_c\": \"1093\", \"value\": 89.0}], \"elasticity\": [{\"temp_c\": \"21\", \"value\": 210.0}, {\"temp_c\": \"93\", \"value\": 205.0}, {\"temp_c\": \"204\", \"value\": 199.0}, {\"temp_c\": \"316\", \"value\": 192.0}, {\"temp_c\": \"427\", \"value\": 184.0}, {\"temp_c\": \"538\", \"value\": 176.0}, {\"temp_c\": \"649\", \"value\": 168.0}, {\"temp_c\": \"760\", \"value\": 160.0}, {\"temp_c\": \"871\", \"value\": 150.0}, {\"temp_c\": \"982\", \"value\": 139.0}]}"}]}
{"messages": [{"role": "system", "content": "Predict mechanical properties based off chemical compositions and processing style"}, {"role": "user", "content": "Alloy: NIMONIC* 75; Processing: wrought; Composition: {'Ni': 76.0, 'Cr': 19.5, 'Ti': 0.4, 'Fe': 3.0, 'Mn': 0.3, 'Si': 0.3, 'C': 0.1}"}, {"role": "assistant", "content": "{\"yield_strength\": [{\"temp_c\": \"21\", \"value\": 285.0}, {\"temp_c\": \"538\", \"value\": 200.0}, {\"temp_c\": \"649\", \"value\": 200.0}, {\"temp_c\": \"760\", \"value\": 160.0}, {\"temp_c\": \"871\", \"value\": 90.0}, {\"temp_c\": \"982\", \"value\": 50.0}], \"uts\": [{\"temp_c\": \"21\", \"value\": 745.0}, {\"temp_c\": \"538\", \"value\": 675.0}, {\"temp_c\": \"649\", \"value\": 540.0}, {\"temp_c\": \"760\", \"value\": 310.0}, {\"temp_c\": \"871\", \"value\": 150.0}, {\"temp_c\": \"982\", \"value\": 83.0}], \"elongation\": [{\"temp_c\": \"21\", \"value\": 41.0}, {\"temp_c\": \"538\", \"value\": 40.0}, {\"temp_c\": \"649\", \"value\": 41.0}, {\"temp_c\": \"760\", \"value\": 62.0}, {\"temp_c\": \"871\", \"value\": 64.0}, {\"temp_c\": \"982\", \"value\": 59.0}], \"elasticity\": [{\"temp_c\": \"21\", \"value\": 221.0}, {\"temp_c\": \"93\", \"value\": 215.0}, {\"temp_c\": \"204\", \"value\": 210.0}, {\"temp_c\": \"316\", \"value\": 202.0}, {\"temp_c\": \"427\", \"value\": 195.0}, {\"temp_c\": \"538\", \"value\": 186.0}, {\"temp_c\": \"649\", \"value\": 176.0}, {\"temp_c\": \"760\", \"value\": 170.0}, {\"temp_c\": \"871\", \"value\": 156.0}, {\"temp_c\": \"982\", \"value\": 141.0}]}"}]}
{"messages": [{"role": "system", "content": "Predict mechanical properties based off chemical compositions and processing style"}, {"role": "user", "content": "Alloy: MAR-M* 421; Processing: cast; Composition: {'Ni': 61.0, 'Cr': 15.8, 'Co': 9.5, 'Mo': 2.0, 'W': 3.8, 'Nb': 2.0, 'Al': 4.3, 'Ti': 1.8, 'C': 0.15, 'B': 0.015, 'Zr': 0.05}"}, {"role": "assistant", "content": "{\"yield_strength\": [{\"temp_c\": \"21\", \"value\": 930.0}, {\"temp_c\": \"538\", \"value\": 815.0}, {\"temp_c\": \"649\", \"value\": 820.0}, {\"temp_c\": \"760\", \"value\": 860.0}, {\"temp_c\": \"871\", \"value\": 650.0}, {\"temp_c\": \"982\", \"value\": 270.0}], \"uts\": [{\"temp_c\": \"21\", \"value\": 1085.0}, {\"temp_c\": \"538\", \"value\": 995.0}, {\"temp_c\": \"649\", \"value\": 965.0}, {\"temp_c\": \"760\", \"value\": 950.0}, {\"temp_c\": \"871\", \"value\": 750.0}, {\"temp_c\": \"982\", \"value\": 380.0}], \"elongation\": [{\"temp_c\": \" 21\", \"value\": 4.5}, {\"temp_c\": \"538\", \"value\": 3.0}, {\"temp_c\": \"649\", \"value\": 4.0}, {\"temp_c\": \"760\", \"value\": 2.5}, {\"temp_c\": \"871\", \"value\": 6.0}, {\"temp_c\": \"982\", \"value\": 22.0}], \"elasticity\": [{\"temp_c\": \"21\", \"value\": 203.0}, {\"temp_c\": \"204\", \"value\": 194.0}, {\"temp_c\": \"427\", \"value\": 183.0}, {\"temp_c\": \"649\", \"value\": 168.0}, {\"temp_c\": \"760\", \"value\": 160.0}, {\"temp_c\": \"871\", \"value\": 151.0}, {\"temp_c\": \"1093\", \"value\": 141.0}]}"}]}
{"messages": [{"role": "system", "content": "Predict mechanical properties based off chemical compositions and processing style"}, {"role": "user", "content": "Alloy: INCONEL* 601; Processing: wrought; Composition: {'Ni': 60.5, 'Cr': 23.0, 'Al': 1.4, 'Fe': 14.1, 'Mn': 0.5, 'Si': 0.2, 'C': 0.05}"}, {"role": "assistant", "content": "{\"yield_strength\": [{\"temp_c\": \"21\", \"value\": 455.0}, {\"temp_c\": \"538\", \"value\": 350.0}, {\"temp_c\": \"649\", \"value\": 310.0}, {\"temp_c\": \"760\", \"value\": 220.0}, {\"temp_c\": \"871\", \"value\": 110.0}, {\"temp_c\": \"982\", \"value\": 55.0}, {\"temp_c\": \"1093\", \"value\": 28.0}], \"uts\": [{\"temp_c\": \"21\", \"value\": 770.0}, {\"temp_c\": \"538\", \"value\": 640.0}, {\"temp_c\": \"649\", \"value\": 495.0}, {\"temp_c\": \"760\", \"value\": 255.0}, {\"temp_c\": \"871\", \"value\": 125.0}, {\"temp_c\": \"982\", \"value\": 62.0}, {\"temp_c\": \"1093\", \"value\": 35.0}], \"elongation\": [{\"temp_c\": \"21\", \"value\": 40.0}, {\"temp_c\": \"538\", \"value\": 34.0}, {\"temp_c\": \"649\", \"value\": 33.0}, {\"temp_c\": \"760\", \"value\": 78.0}, {\"temp_c\": \"871\", \"value\": 128.0}, {\"temp_c\": \"982\", \"value\": 137.0}, {\"temp_c\": \"1093\", \"value\": 125.0}], \"elasticity\": [{\"temp_c\": \"21\", \"value\": 207.0}, {\"temp_c\": \"93\", \"value\": 203.0}, {\"temp_c\": \"204\", \"value\": 196.0}, {\"temp_c\": \"316\", \"value\": 190.0}, {\"temp_c\": \"427\", \"value\": 184.0}, {\"temp_c\": \"538\", \"value\": 175.0}, {\"temp_c\": \"649\", \"value\": 166.0}, {\"temp_c\": \"760\", \"value\": 155.0}, {\"temp_c\": \"871\", \"value\": 141.0}, {\"temp_c\": \"982\", \"value\": 127.0}, {\"temp_c\": \"1093\", \"value\": 112.0}]}"}]}
{"messages": [{"role": "system", "content": "Predict mechanical properties based off chemical compositions and processing style"}, {"role": "user", "content": "Alloy: CMSX-4*(SC); Processing: cast; Composition: {'Ni': 62.0, 'Cr': 7.0, 'Co': 10.0, 'Mo': 0.6, 'W': 6.0, 'Ta': 6.0, 'Al': 5.6, 'Ti': 1.0, 'Other': 0.1}"}, {"role": "assistant", "content": "{\"yield_strength\": [{\"temp_c\": \"21\", \"value\": 966.0}], \"uts\": [{\"temp_c\": \"21\", \"value\": 1050.0}], \"elongation\": [], \"elasticity\": [{\"temp_c\": \"21\", \"value\": 127.0}, {\"temp_c\": \"538\", \"value\": 110.0}, {\"temp_c\": \"649\", \"value\": 105.0}, {\"temp_c\": \"760\", \"value\": 99.3}, {\"temp_c\": \"982\", \"value\": 86.9}]}"}]}
{"messages": [{"role": "system", "content": "Predict mechanical properties based off chemical compositions and processing style"}, {"role": "user", "content": "Alloy: M-22; Processing: cast; Composition: {'Ni': 71.0, 'Cr': 5.7, 'Mo': 2.0, 'W': 11.0, 'Ta': 3.0, 'Al': 6.3, 'C': 0.13, 'Zr': 0.6}"}, {"role": "assistant", "content": "{\"yield_strength\": [{\"temp_c\": \"21\", \"value\": 685.0}, {\"temp_c\": \"538\", \"value\": 730.0}, {\"temp_c\": \"649\", \"value\": 765.0}, {\"temp_c\": \"760\", \"value\": 770.0}, {\"temp_c\": \"871\", \"value\": 675.0}, {\"temp_c\": \"982\", \"value\": 360.0}], \"uts\": [{\"temp_c\": \"21\", \"value\": 730.0}, {\"temp_c\": \"538\", \"value\": 780.0}, {\"temp_c\": \"649\", \"value\": 835.0}, {\"temp_c\": \"760\", \"value\": 910.0}, {\"temp_c\": \"871\", \"value\": 885.0}, {\"temp_c\": \"982\", \"value\": 545.0}], \"elongation\": [{\"temp_c\": \" 21\", \"value\": 5.5}, {\"temp_c\": \"538\", \"value\": 4.5}, {\"temp_c\": \"649\", \"value\": 5.0}, {\"temp_c\": \"760\", \"value\": 5.0}, {\"temp_c\": \"871\", \"value\": 4.5}, {\"temp_c\": \"982\", \"value\": 5.5}], \"elasticity\": []}"}]}
{"messages": [{"role": "system", "content": "Predict mechanical properties based off chemical compositions and processing style"}, {"role": "user", "content": "Alloy: INCONEL* 706; Processing: wrought; Composition: {'Ni': 41.5, 'Cr': 16.0, 'Nb': 2.9, 'Al': 0.2, 'Ti': 1.8, 'Fe': 40.0, 'Mn': 0.2, 'Si': 0.2, 'C': 0.03}"}, {"role": "assistant", "content": "{\"yield_strength\": [{\"temp_c\": \"21\", \"value\": 1005.0}, {\"temp_c\": \"538\", \"value\": 910.0}, {\"temp_c\": \"649\", \"value\": 860.0}, {\"temp_c\": \"760\", \"value\": 660.0}], \"uts\": [{\"temp_c\": \"21\", \"value\": 1310.0}, {\"temp_c\": \"538\", \"value\": 1145.0}, {\"temp_c\": \"649\", \"value\": 1035.0}, {\"temp_c\": \"760\", \"value\": 725.0}], \"elongation\": [{\"temp_c\": \"21\", \"value\": 20.0}, {\"temp_c\": \"538\", \"value\": 19.0}, {\"temp_c\": \"649\", \"value\": 24.0}, {\"temp_c\": \"760\", \"value\": 32.0}], \"elasticity\": [{\"temp_c\": \"21\", \"value\": 210.0}, {\"temp_c\": \"93\", \"value\": 206.0}, {\"temp_c\": \"204\", \"value\": 200.0}, {\"temp_c\": \"316\", \"value\": 192.0}, {\"temp_c\": \"427\", \"value\": 186.0}, {\"temp_c\": \"538\", \"value\": 179.0}, {\"temp_c\": \"649\", \"value\": 170.0}]}"}]}
{"messages": [{"role": "system", "content": "Predict mechanical properties based off chemical compositions and processing style"}, {"role": "user", "content": "Alloy: NIMOCAST* 242; Processing: cast; Composition: {'Ni': 57.0, 'Cr': 20.5, 'Co': 10.0, 'Mo': 10.5, 'Al': 0.2, 'Ti': 0.3, 'Fe': 1.0, 'Mn': 0.3, 'Si': 0.3, 'C': 0.34}"}, {"role": "assistant", "content": "{\"yield_strength\": [{\"temp_c\": \"21\", \"value\": 300.0}], \"uts\": [{\"temp_c\": \"21\", \"value\": 460.0}], \"elongation\": [{\"temp_c\": \" 21\", \"value\": 8.0}], \"elasticity\": []}"}]}
{"messages": [{"role": "system", "content": "Predict mechanical properties based off chemical compositions and processing style"}, {"role": "user", "content": "Alloy: NIMONIC* PK33; Processing: wrought; Composition: {'Ni': 56.0, 'Cr': 19.0, 'Co': 14.0, 'Mo': 7.0, 'Al': 1.9, 'Ti': 2.0, 'C': 0.04, 'B': 0.003}"}, {"role": "assistant", "content": "{\"yield_strength\": [{\"temp_c\": \"21\", \"value\": 780.0}, {\"temp_c\": \"538\", \"value\": 725.0}, {\"temp_c\": \"649\", \"value\": 725.0}, {\"temp_c\": \"760\", \"value\": 670.0}, {\"temp_c\": \"871\", \"value\": 420.0}, {\"temp_c\": \"982\", \"value\": 130.0}], \"uts\": [{\"temp_c\": \"21\", \"value\": 1180.0}, {\"temp_c\": \"538\", \"value\": 1000.0}, {\"temp_c\": \"649\", \"value\": 1000.0}, {\"temp_c\": \"760\", \"value\": 885.0}, {\"temp_c\": \"871\", \"value\": 510.0}, {\"temp_c\": \"982\", \"value\": 510.0}, {\"temp_c\": \"1093\", \"value\": 185.0}], \"elongation\": [{\"temp_c\": \"21\", \"value\": 30.0}, {\"temp_c\": \"538\", \"value\": 30.0}, {\"temp_c\": \"649\", \"value\": 26.0}, {\"temp_c\": \"760\", \"value\": 18.0}, {\"temp_c\": \"871\", \"value\": 24.0}, {\"temp_c\": \"982\", \"value\": 50.0}], \"elasticity\": [{\"temp_c\": \"21\", \"value\": 222.0}, {\"temp_c\": \"93\", \"value\": 218.0}, {\"temp_c\": \"204\", \"value\": 211.0}, {\"temp_c\": \"316\", \"value\": 205.0}, {\"temp_c\": \"427\", \"value\": 197.0}, {\"temp_c\": \"538\", \"value\": 191.0}, {\"temp_c\": \"649\", \"value\": 183.0}, {\"temp_c\": \"760\", \"value\": 173.0}, {\"temp_c\": \"871\", \"value\": 162.0}, {\"temp_c\": \"982\", \"value\": 143.0}]}"}]}
{"messages": [{"role": "system", "content": "Predict mechanical properties based off chemical compositions and processing style"}, {"role": "user", "content": "Alloy: RENÉ* 77; Processing: cast; Composition: {'Ni': 58.0, 'Cr': 14.6, 'Co': 15.0, 'Mo': 4.2, 'Al': 4.3, 'Ti': 3.3, 'C': 0.07, 'B': 0.016, 'Zr': 0.04}"}, {"role": "assistant", "content": "{\"yield_strength\": [], \"uts\": [], \"elongation\": [], \"elasticity\": []}"}]}
{"messages": [{"role": "system", "content": "Predict mechanical properties based off chemical compositions and processing style"}, {"role": "user", "content": "Alloy: TAZ-8B(DS); Processing: cast; Composition: {'Ni': 64.0, 'Cr': 6.0, 'Co': 5.0, 'Mo': 4.0, 'W': 4.0, 'Ta': 8.0, 'Nb': 1.5, 'Al': 6.0, 'C': 0.12, 'B': 0.004, 'Zr': 1.0}"}, {"role": "assistant", "content": "{\"yield_strength\": [], \"uts\": [{\"temp_c\": \"21\", \"value\": 1055.0}, {\"temp_c\": \"649\", \"value\": 1185.0}, {\"temp_c\": \"760\", \"value\": 1185.0}, {\"temp_c\": \"871\", \"value\": 860.0}, {\"temp_c\": \"982\", \"value\": 550.0}, {\"temp_c\": \"1093\", \"value\": 295.0}], \"elongation\": [{\"temp_c\": \" 21\", \"value\": 9.0}, {\"temp_c\": \"649\", \"value\": 7.0}, {\"temp_c\": \"760\", \"value\": 7.0}, {\"temp_c\": \"871\", \"value\": 12.0}, {\"temp_c\": \"982\", \"value\": 10.0}, {\"temp_c\": \"1093\", \"value\": 22.0}], \"elasticity\": []}"}]}
{"messages": [{"role": "system", "content": "Predict mechanical properties based off chemical compositions and processing style"}, {"role": "user", "content": "Alloy: NIMONIC* 115; Processing: wrought; Composition: {'Ni': 60.0, 'Cr': 14.3, 'Co': 13.2, 'Mo': 3.3, 'Al': 4.9, 'Ti': 3.7, 'C': 0.15, 'B': 0.16, 'Zr': 0.04}"}, {"role": "assistant", "content": "{\"yield_strength\": [{\"temp_c\": \"21\", \"value\": 865.0}, {\"temp_c\": \"538\", \"value\": 795.0}, {\"temp_c\": \"649\", \"value\": 815.0}, {\"temp_c\": \"760\", \"value\": 800.0}, {\"temp_c\": \"871\", \"value\": 550.0}, {\"temp_c\": \"982\", \"value\": 240.0}], \"uts\": [{\"temp_c\": \"21\", \"value\": 1240.0}, {\"temp_c\": \"538\", \"value\": 1090.0}, {\"temp_c\": \"649\", \"value\": 1125.0}, {\"temp_c\": \"760\", \"value\": 1085.0}, {\"temp_c\": \"871\", \"value\": 830.0}, {\"temp_c\": \"982\", \"value\": 460.0}], \"elongation\": [{\"temp_c\": \"21\", \"value\": 27.0}, {\"temp_c\": \"538\", \"value\": 18.0}, {\"temp_c\": \"649\", \"value\": 23.0}, {\"temp_c\": \"760\", \"value\": 24.0}, {\"temp_c\": \"871\", \"value\": 16.0}, {\"temp_c\": \"982\", \"value\": 23.0}], \"elasticity\": [{\"temp_c\": \"21\", \"value\": 224.0}, {\"temp_c\": \"93\", \"value\": 219.0}, {\"temp_c\": \"204\", \"value\": 214.0}, {\"temp_c\": \"316\", \"value\": 204.0}, {\"temp_c\": \"427\", \"value\": 195.0}, {\"temp_c\": \"538\", \"value\": 188.0}, {\"temp_c\": \"649\", \"value\": 181.0}, {\"temp_c\": \"760\", \"value\": 173.0}, {\"temp_c\": \"871\", \"value\": 164.0}, {\"temp_c\": \"982\", \"value\": 153.0}]}"}]}
