Repository: airi-utcn/AlloyGraph

# AlloyMind Superalloy Data Processing Pipeline

This README describes the workflow for extracting, transforming, and preparing superalloy data for machine learning fine-tuning using the AlloyMind project scripts.

## 1. Extract Alloy Data from Excel

**Script:** `backend/superalloy_preprocess/extract_excel_sheets.py`

- This script reads all sheets from the annotated Excel file (`CAST_Wrought_Alloys.xlsx`) and extracts alloy composition and mechanical property data.
- The output is a JSONL file: `backend/superalloy_preprocess/output_data/all_alloys.jsonl`.

**How to run:**
```bash
python backend/superalloy_preprocess/extract_excel_sheets.py
```

File: backend/superalloy_preprocess/output_data/finetuned_data/val.jsonl
{"messages": [{"role": "system", "content": "Predict mechanical properties based off chemical compositions and processing style"}, {"role": "user", "content": {"typical_heat_treatment": "annealed", "composition": "{'Ni': 75.0, 'Cr': 16.0, 'Al': 4.5, 'Fe': 3.0, 'Y': 0.01, 'C': 0.05}"}}, {"role": "assistant", "content": "{\"mechanical_properties\": [{\"tensile_strength_mpa\": [{\"temp_c\": 20, \"value\": \"950\"}], \"yield_strength_mpa\": [{\"temp_c\": 20, \"value\": \"600\"}], \"elongation_pct\": [{\"temp_c\": 20, \"value\": \"40\"}], \"hardness\": null, \"creep_rupture_hours\": [{\"temp_c\": 1093, \"stress_mpa\": 30, \"life_hours\": 1000}], \"reduction_of_area_pct\": null}]}"}]}
{"messages": [{"role": "system", "content": "Predict mechanical properties based off chemical compositions and processing style"}, {"role": "user", "content": {"typical_heat_treatment": "cast", "composition": "{'Ni': 60.0, 'Cr': 9.0, 'Co': 10.0, 'W': 12.0, 'Al': 5.0, 'Ti': 2.0, 'Nb': 1.0, 'B': 0.015, 'Zr': 0.05, 'C': 0.15}"}}, {"role": "assistant", "content": "{\"mechanical_properties\": [{\"tensile_strength_mpa\": [{\"temp_c\": 20, \"value\": \"1150\"}], \"yield_strength_mpa\": [{\"temp_c\": 20, \"value\": \"860\"}], \"elongation_pct\": [{\"temp_c\": 20, \"value\": \"6\"}], \"hardness\": null, \"creep_rupture_hours\": [{\"temp_c\": 982, \"stress_mpa\": 180, \"life_hours\": 300}], \"reduction_of_area_pct\": null}]}"}]}
{"messages": [{"role": "system", "content": "Predict mechanical properties based off chemical compositions and processing style"}, {"role": "user", "content": {"typical_heat_treatment": "cast + HIP", "composition": "{'Ni': 58.0, 'Cr': 6.0, 'Co': 7.5, 'Mo': 2.0, 'W': 6.0, 'Ta': 6.5, 'Al': 5.8, 'Ti': 1.0, 'Hf': 0.5, 'Re': 2.0}"}}, {"role": "assistant", "content": "{\"mechanical_properties\": [{\"tensile_strength_mpa\": [{\"temp_c\": 20, \"value\": \"1050\"}], \"yield_strength_mpa\": [{\"temp_c\": 20, \"value\": \"790\"}], \"elongation_pct\": [{\"temp_c\": 20, \"value\": \"4.5\"}], \"hardness\": null, \"creep_rupture_hours\": [{\"temp_c\": 1093, \"stress_mpa\": 140, \"life_hours\": 500}], \"reduction_of_area_pct\": null}]}"}]}
{"messages": [{"role": "system", "content": "Predict mechanical properties based off chemical compositions and processing style"}, {"role": "user", "content": {"typical_heat_treatment": "1149°C/2h + 843°C/24h + 704°C/20h", "composition": "{'Ni': 73.0, 'Cr': 15.5, 'Fe': 7.0, 'Ti': 2.5, 'Al': 0.7000000000000001, 'Nb': 0.9500000000000001, 'Co': 0.5, 'C': 0.04}"}}, {"role": "assistant", "content": "{\"mechanical_properties\": [{\"tensile_strength_mpa\": [{\"temp_c\": 20, \"value\": \"1240\"}], \"yield_strength_mpa\": [{\"temp_c\": 20, \"value\": \"860\"}], \"elongation_pct\": [{\"temp_c\": 20, \"value\": \"20\"}], \"hardness\": [{\"value\": 34, \"scale\": \"HRC\"}], \"creep_rupture_hours\": null, \"reduction_of_area_pct\": null}]}"}]}
{"messages": [{"role": "system", "content": "Predict mechanical properties based off chemical compositions and processing style"}, {"role": "user", "content": {"typical_heat_treatment": "solution + double age", "composition": "{'Ni': 57.0, 'Cr': 20.0, 'Mo': 8.2, 'Nb': 3.5, 'Ti': 1.4, 'Al': 0.30000000000000004, 'Fe': 9.0}"}}, {"role": "assistant", "content": "{\"mechanical_properties\": [{\"tensile_strength_mpa\": [{\"temp_c\": 20, \"value\": \"1170\"}], \"yield_strength_mpa\": [{\"temp_c\": 20, \"value\": \"827\"}], \"elongation_pct\": [{\"temp_c\": 20, \"value\": \"35\"}], \"hardness\": [{\"value\": 36, \"scale\": \"HRC\"}], \"creep_rupture_hours\": null, \"reduction_of_area_pct\": null}]}"}]}
{"messages": [{"role": "system", "content": "Predict mechanical properties based off chemical compositions and processing style"}, {"role": "user", "content": {"typical_heat_treatment": "1080°C/4h + 845°C/4h + 760°C/16h", "composition": "{'Ni': 58.0, 'Cr': 19.5, 'Co': 13.5, 'Mo': 4.3, 'Ti': 3.0, 'Al': 1.4, 'B': 0.007, 'Zr': 0.07, 'C': 0.05}"}}, {"role": "assistant", "content": "{\"mechanical_properties\": [{\"tensile_strength_mpa\": [{\"temp_c\": 20, \"value\": \"1276\"}], \"yield_strength_mpa\": [{\"temp_c\": 20, \"value\": \"896\"}], \"elongation_pct\": [{\"temp_c\": 20, \"value\": \"23\"}], \"hardness\": [{\"value\": 38, \"scale\": \"HRC\"}], \"creep_rupture_hours\": [{\"temp_c\": 760, \"stress_mpa\": 310, \"life_hours\": 1000}], \"reduction_of_area_pct\": null}]}"}]}

File: backend/superalloy_preprocess/output_data/finetuned_data/train.jsonl (part 2 of 2)
{"messages": [{"role": "system", "content": "Predict mechanical properties based off chemical compositions and processing style"}, {"role": "user", "content": "Alloy: INCONEL* X750; Processing: wrought; Composition: {'Ni': 73.0, 'Cr': 15.5, 'Nb': 1.0, 'Al': 0.7, 'Ti': 2.5, 'Fe': 7.0, 'Mn': 0.5, 'Si': 0.2, 'C': 0.04}"}, {"role": "assistant", "content": "{\"yield_strength\": [{\"temp_c\": \"21\", \"value\": 815.0}, {\"temp_c\": \"538\", \"value\": 725.0}, {\"temp_c\": \"649\", \"value\": 710.0}], \"uts\": [{\"temp_c\": \"21\", \"value\": 1200.0}, {\"temp_c\": \"538\", \"value\": 1050.0}, {\"temp_c\": \"649\", \"value\": 940.0}], \"elongation\": [{\"temp_c\": \"21\", \"value\": 27.0}, {\"temp_c\": \"538\", \"value\": 26.0}, {\"temp_c\": \"649\", \"value\": 10.0}], \"elasticity\": [{\"temp_c\": \"21\", \"value\": 214.0}, {\"temp_c\": \"93\", \"value\": 207.0}, {\"temp_c\": \"204\", \"value\": 202.0}, {\"temp_c\": \"316\", \"value\": 195.0}, {\"temp_c\": \"427\", \"value\": 189.0}, {\"temp_c\": \"538\", \"value\": 184.0}, {\"temp_c\": \"649\", \"value\": 176.0}, {\"temp_c\": \"760\", \"value\": 166.0}, {\"temp_c\": \"871\", \"value\": 153.0}, {\"temp_c\": \"982\", \"value\": 138.0}]}"}]}
{"messages": [{"role": "system", "content": "Predict mechanical properties based off chemical compositions and processing style"}, {"role": "user", "content": "Alloy: UDIMET* 630; Processing: wrought; Composition: {'Ni': 50.0, 'Cr': 18.0, 'Mo': 6.0, 'W': 3.0, 'Nb': 6.5, 'Al': 0.5, 'Ti': 1.0, 'Fe': 18.0, 'C': 0.03}"}, {"role": "assistant", "content": "{\"yield_strength\": [{\"temp_c\": \"21\", \"value\": 1310.0}, {\"temp_c\": \"538\", \"value\": 1170.0}, {\"temp_c\": \"649\", \"value\": 1105.0}, {\"temp_c\": \"760\", \"value\": 860.0}], \"uts\": [{\"temp_c\": \"21\", \"value\": 1520.0}, {\"temp_c\": \"538\", \"value\": 1380.0}, {\"temp_c\": \"649\", \"value\": 1275.0}, {\"temp_c\": \"760\", \"value\": 965.0}], \"elongation\": [{\"temp_c\": \"21\", \"value\": 15.0}, {\"temp_c\": \"538\", \"value\": 15.0}, {\"temp_c\": \"649\", \"value\": 7.0}, {\"temp_c\": \"760\", \"value\": 5.0}], \"elasticity\": []}"}]}
{"messages": [{"role": "system", "content": "Predict mechanical properties based off chemical compositions and processing style"}, {"role": "user", "content": "Alloy: D-979; Processing: wrought; Composition: {'Ni': 45.0, 'Cr': 15.0, 'Mo': 4.0, 'W': 4.0, 'Al': 1.0, 'Ti': 3.0, 'Fe': 27.0, 'Mn': 0.25, 'Si': 0.2, 'C': 0.05, 'B': 0.01}"}, {"role": "assistant", "content": "{\"yield_strength\": [{\"temp_c\": \"21\", \"value\": 1005.0}, {\"temp_c\": \"538\", \"value\": 925.0}, {\"temp_c\": \"649\", \"value\": 890.0}, {\"temp_c\": \"760\", \"value\": 655.0}, {\"temp_c\": \"871\", \"value\": 305.0}], \"uts\": [{\"temp_c\": \"21\", \"value\": 1410.0}, {\"temp_c\": \"538\", \"value\": 1295.0}, {\"temp_c\": \"649\", \"value\": 1105.0}, {\"temp_c\": \"760\", \"value\": 720.0}, {\"temp_c\": \"871\", \"value\": 345.0}], \"elongation\": [{\"temp_c\": \"21\", \"value\": 15.0}, {\"temp_c\": \"538\", \"value\": 15.0}, {\"temp_c\": \"649\", \"value\": 21.0}, {\"temp_c\": \"760\", \"value\": 17.0}, {\"temp_c\": \"871\", \"value\": 18.0}], \"elasticity\": [{\"temp_c\": \"21\", \"value\": 207.0}, {\"temp_c\": \"93\", \"value\": 206.0}, {\"temp_c\": \"204\", \"value\": 202.0}, {\"temp_c\": \"316\", \"value\": 197.0}, {\"temp_c\": \"427\", \"value\": 190.0}, {\"temp_c\": \"538\", \"value\": 178.0}, {\"temp_c\": \"649\", \"value\": 167.0}, {\"temp_c\": \"760\", \"value\": 156.0}, {\"temp_c\": \"871\", \"value\": 146.0}]}"}]}
{"messages": [{"role": "system", "content": "Predict mechanical properties based off chemical compositions and processing style"}, {"role": "user", "content": "Alloy: INCONEL* 690; Processing: wrought; Composition: {'Ni': 60.0, 'Cr': 30.0, 'Fe': 9.5, 'C': 0.03}"}, {"role": "assistant", "content": "{\"yield_strength\": [{\"temp_c\": \"21\", \"value\": 310.0}, {\"temp_c\": \"538\", \"value\": 250.0}, {\"temp_c\": \"649\", \"value\": 215.0}, {\"temp_c\": \"760\", \"value\": 165.0}], \"uts\": [{\"temp_c\": \"21\", \"value\": 710.0}, {\"temp_c\": \"538\", \"value\": 580.0}, {\"temp_c\": \"649\", \"value\": 470.0}, {\"temp_c\": \"760\", \"value\": 295.0}], \"elongation\": [{\"temp_c\": \"21\", \"value\": 34.0}, {\"temp_c\": \"538\", \"value\": 31.0}, {\"temp_c\": \"649\", \"value\": 25.0}, {\"temp_c\": \"760\", \"value\": 31.0}], \"elasticity\": [{\"temp_c\": \"21\", \"value\": 210.0}, {\"temp_c\": \"93\", \"value\": 207.0}, {\"temp_c\": \"204\", \"value\": 201.0}, {\"temp_c\": \"316\", \"value\": 194.0}, {\"temp_c\": \"427\", \"value\": 187.0}, {\"temp_c\": \"538\", \"value\": 180.0}, {\"temp_c\": \"649\", \"value\": 171.0}, {\"temp_c\": \"760\", \"value\": 162.0}, {\"temp_c\": \"871\", \"value\": 153.0}]}"}]}
{"messages": [{"role": "system", "content": "Predict mechanical properties based off chemical compositions and processing style"}, {"role": "user", "content": "Alloy: TRW-NASA VI A; Processing: cast; Composition: {'Ni': 61.0, 'Cr': 6.1, 'Co': 7.5, 'Mo': 2.0, 'W': 5.8, 'Ta': 9.0, 'Nb': 0.5, 'Al': 5.4, 'Ti': 1.0, 'C': 0.13, 'B': 0.02, 'Zr': 0.13, 'Other': 0.5}"}, {"role": "assistant", "content": "{\"yield_strength\": [{\"temp_c\": \"21\", \"value\": 940.0}, {\"temp_c\": \"649\", \"value\": 945.0}, {\"temp_c\": \"760\", \"value\": 945.0}, {\"temp_c\": \"871\", \"value\": 770.0}, {\"temp_c\": \"982\", \"value\": 520.0}, {\"temp_c\": \"1093\", \"value\": 310.0}], \"uts\": [{\"temp_c\": \"21\", \"value\": 1050.0}, {\"temp_c\": \"649\", \"value\": 1140.0}, {\"temp_c\": \"760\", \"value\": 1095.0}, {\"temp_c\": \"871\", \"value\": 870.0}, {\"temp_c\": \"982\", \"value\": 595.0}, {\"temp_c\": \"1093\", \"value\": 340.0}], \"elongation\": [{\"temp_c\": \" 21\", \"value\": 4.0}, {\"temp_c\": \"649\", \"value\": 4.0}, {\"temp_c\": \"760\", \"value\": 4.5}, {\"temp_c\": \"871\", \"value\": 2.5}, {\"temp_c\": \"1093\", \"value\": 5.0}], \"elasticity\": []}"}]}
{"messages": [{"role": "system", "content": "Predict mechanical properties based off chemical compositions and processing style"}, {"role": "user", "content": "Alloy: ASTROLOY; Processing: wrought; Composition: {'Ni': 55.0, 'Cr': 15.0, 'Co': 17.0, 'Mo': 5.3, 'Al': 4.0, 'Ti': 3.5, 'C': 0.06, 'B': 0.03}"}, {"role": "assistant", "content": "{\"yield_strength\": [{\"temp_c\": \"21\", \"value\": 1050.0}, {\"temp_c\": \"538\", \"value\": 965.0}, {\"temp_c\": \"649\", \"value\": 965.0}, {\"temp_c\": \"760\", \"value\": 910.0}, {\"temp_c\": \"871\", \"value\": 690.0}, {\"temp_c\": \"982\", \"value\": 275.0}], \"uts\": [{\"temp_c\": \"21\", \"value\": 1415.0}, {\"temp_c\": \"538\", \"value\": 1240.0}, {\"temp_c\": \"649\", \"value\": 1310.0}, {\"temp_c\": \"760\", \"value\": 1160.0}, {\"temp_c\": \"871\", \"value\": 775.0}, {\"temp_c\": \"982\", \"value\": 415.0}], \"elongation\": [{\"temp_c\": \"21\", \"value\": 16.0}, {\"temp_c\": \"538\", \"value\": 16.0}, {\"temp_c\": \"649\", \"value\": 18.0}, {\"temp_c\": \"760\", \"value\": 21.0}, {\"temp_c\": \"871\", \"value\": 25.0}, {\"temp_c\": \"982\", \"value\": 30.0}], \"elasticity\": []}"}]}
{"messages": [{"role": "system", "content": "Predict mechanical properties based off chemical compositions and processing style"}, {"role": "user", "content": "Alloy: UDIMET* 710; Processing: cast; Composition: {'Ni': 55.0, 'Cr': 18.0, 'Co': 15.0, 'Mo': 3.0, 'W': 1.5, 'Al': 2.5, 'Ti': 5.0, 'C': 0.07, 'B': 0.02, 'Zr': 0.05}"}, {"role": "assistant", "content": "{\"uts\": [{\"temp_c\": \"21\", \"value\": 1075.0}, {\"temp_c\": \"649\", \"value\": 1110.0}, {\"temp_c\": \"760\", \"value\": 1055.0}, {\"temp_c\": \"871\", \"value\": 730.0}, {\"temp_c\": \"982\", \"value\": 415.0}, {\"temp_c\": \"1093\", \"value\": 240.0}], \"elongation\": [{\"temp_c\": \" 21\", \"value\": 8.0}, {\"temp_c\": \"649\", \"value\": 12.0}, {\"temp_c\": \"760\", \"value\": 18.0}, {\"temp_c\": \"871\", \"value\": 23.0}, {\"temp_c\": \"982\", \"value\": 27.0}, {\"temp_c\": \"1093\", \"value\": 25.0}], \"elasticity\": []}"}]}
{"messages": [{"role": "system", "content": "Predict mechanical properties based off chemical compositions and processing style"}, {"role": "user", "content": "Alloy: UNITEMP* AF2-1DA; Processing: wrought; Composition: {}"}, {"role": "assistant", "content": "{\"yield_strength\": [{\"temp_c\": \"21\", \"value\": 910.0}, {\"temp_c\": \"649\", \"value\": 980.0}, {\"temp_c\": \"760\", \"value\": 905.0}, {\"temp_c\": \"871\", \"value\": 605.0}, {\"temp_c\": \"982\", \"value\": 275.0}], \"uts\": [{\"temp_c\": \"21\", \"value\": 1365.0}, {\"temp_c\": \"649\", \"value\": 1315.0}, {\"temp_c\": \"760\", \"value\": 1110.0}, {\"temp_c\": \"871\", \"value\": 765.0}, {\"temp_c\": \"982\", \"value\": 430.0}], \"elongation\": [{\"temp_c\": \"21\", \"value\": 10.0}, {\"temp_c\": \"649\", \"value\": 10.0}, {\"temp_c\": \"760\", \"value\": 9.0}, {\"temp_c\": \"871\", \"value\": 14.0}, {\"temp_c\": \"982\", \"value\": 14.0}], \"elasticity\": []}"}]}
{"messages": [{"role": "system", "content": "Predict mechanical properties based off chemical compositions and processing style"}, {"role": "user", "content": "Alloy: HAYNES* 214 (sheet); Processing: wrought; Composition: {'Ni': 75.0, 'Cr': 16.0, 'Al': 4.5, 'Fe': 3.0, 'Mn': 0.2, 'Si': 0.1, 'C': 0.05}"}, {"role": "assistant", "content": "{\"yield_strength\": [{\"temp_c\": \"21\", \"value\": 577.0}, {\"temp_c\": \"649\", \"value\": 537.0}, {\"temp_c\": \"760\", \"value\": 498.0}, {\"temp_c\": \"871\", \"value\": 279.0}, {\"temp_c\": \"982\", \"value\": 41.0}, {\"temp_c\": \"1093\", \"value\": 20.0}], \"uts\": [{\"temp_c\": \"21\", \"value\": 930.0}, {\"temp_c\": \"649\", \"value\": 608.0}, {\"temp_c\": \"760\", \"value\": 608.0}, {\"temp_c\": \"871\", \"value\": 341.0}, {\"temp_c\": \"982\", \"value\": 68.0}, {\"temp_c\": \"1093\", \"value\": 38.0}], \"elongation\": [{\"temp_c\": \"21\", \"value\": 42.0}, {\"temp_c\": \"649\", \"value\": 33.0}, {\"temp_c\": \"760\", \"value\": 23.0}, {\"temp_c\": \"871\", \"value\": 33.0}, {\"temp_c\": \"982\", \"value\": 86.0}, {\"temp_c\": \"1093\", \"value\": 88.0}], \"elasticity\": [{\"temp_c\": \"21\", \"value\": 217.0}, {\"temp_c\": \"93\", \"value\": 211.0}, {\"temp_c\": \"204\", \"value\": 204.0}, {\"temp_c\": \"316\", \"value\": 198.0}, {\"temp_c\": \"427\", \"value\": 189.0}, {\"temp_c\": \"538\", \"value\": 174.0}, {\"temp_c\": \"649\", \"value\": 165.0}, {\"temp_c\": \"760\", \"value\": 154.0}, {\"temp_c\": \"871\", \"value\": 139.0}, {\"temp_c\": \"982\", \"value\": 131.0}]}"}]}
{"messages": [{"role": "system", "content": "Predict mechanical properties based off chemical compositions and processing style"}, {"role": "user", "content": "Alloy: RENÉ* 95; Processing: wrought; Composition: {'Ni': 61.0, 'Cr': 14.0, 'Co': 8.0, 'Mo': 3.5, 'W': 3.5, 'Nb': 3.5, 'Al': 3.5, 'Ti': 2.5, 'C': 0.15, 'B': 0.01, 'Zr': 0.05}"}, {"role": "assistant", "content": "{\"yield_strength\": [{\"temp_c\": \"21\", \"value\": 1310.0}, {\"temp_c\": \"538\", \"value\": 1260.0}, {\"temp_c\": \"649\", \"value\": 1225.0}, {\"temp_c\": \"760\", \"value\": 1105.0}], \"uts\": [{\"temp_c\": \"21\", \"value\": 1620.0}, {\"temp_c\": \"538\", \"value\": 1570.0}, {\"temp_c\": \"649\", \"value\": 1500.0}, {\"temp_c\": \"760\", \"value\": 1170.0}], \"elongation\": [{\"temp_c\": \"21\", \"value\": 15.0}, {\"temp_c\": \"538\", \"value\": 12.0}, {\"temp_c\": \"649\", \"value\": 14.0}, {\"temp_c\": \"760\", \"value\": 15.0}], \"elasticity\": [{\"temp_c\": \"21\", \"value\": 209.0}, {\"temp_c\": \"93\", \"value\": 207.0}, {\"temp_c\": \"204\", \"value\": 202.0}, {\"temp_c\": \"316\", \"value\": 197.0}, {\"temp_c\": \"427\", \"value\": 190.0}, {\"temp_c\": \"538\", \"value\": 183.0}, {\"temp_c\": \"649\", \"value\": 176.0}, {\"temp_c\": \"760\", \"value\": 168.0}]}"}]}
{"messages": [{"role": "system", "content": "Predict mechanical properties based off chemical compositions and processing style"}, {"role": "user", "content": "Alloy: GMR-235; Processing: cast; Composition: {'Ni': 63.0, 'Cr': 15.0, 'Mo': 5.3, 'Al': 3.0, 'Ti': 2.0, 'Fe': 10.0, 'Mn': 0.3, 'Si': 0.6, 'C': 0.15, 'B': 0.06}"}, {"role": "assistant", "content": "{\"yield_strength\": [{\"temp_c\": \"21\", \"value\": 640.0}, {\"temp_c\": \"649\", \"value\": 565.0}, {\"temp_c\": \"982\", \"value\": 295.0}], \"uts\": [{\"temp_c\": \"21\", \"value\": 710.0}, {\"temp_c\": \"649\", \"value\": 660.0}], \"elongation\": [{\"temp_c\": \" 21\", \"value\": 3.0}, {\"temp_c\": \"649\", \"value\": 3.0}, {\"temp_c\": \"982\", \"value\": 18.0}], \"elasticity\": [{\"temp_c\": \"21\", \"value\": 199.0}, {\"temp_c\": \"538\", \"value\": 179.0}, {\"temp_c\": \"649\", \"value\": 172.0}, {\"temp_c\": \"760\", \"value\": 166.0}, {\"temp_c\": \"982\", \"value\": 145.0}]}"}]}
{"messages": [{"role": "system", "content": "Predict mechanical properties based off chemical compositions and processing style"}, {"role": "user", "content": "Alloy: PWA*1484*(SC); Processing: cast; Composition: {'Ni': 63.0, 'Cr': 5.0, 'Co': 10.0, 'Mo': 1.9, 'W': 5.9, 'Ta': 8.7, 'Al': 5.6, 'Other': 0.1}"}, {"role": "assistant", "content": "{\"yield_strength\": [{\"temp_c\": \"21\", \"value\": 895.0}, {\"temp_c\": \"538\", \"value\": 881.0}, {\"temp_c\": \"649\", \"value\": 910.0}, {\"temp_c\": \"760\", \"value\": 910.0}, {\"temp_c\": \"871\", \"value\": 767.0}, {\"temp_c\": \"982\", \"value\": 539.0}, {\"temp_c\": \"1093\", \"value\": 311.0}], \"uts\": [{\"temp_c\": \"21\", \"value\": 957.0}, {\"temp_c\": \"538\", \"value\": 950.0}, {\"temp_c\": \"649\", \"value\": 978.0}, {\"temp_c\": \"760\", \"value\": 992.0}, {\"temp_c\": \"871\", \"value\": 937.0}, {\"temp_c\": \"982\", \"value\": 696.0}, {\"temp_c\": \"1093\", \"value\": 393.0}], \"elongation\": [{\"temp_c\": \" 21\", \"value\": 28.0}, {\"temp_c\": \"538\", \"value\": 23.0}, {\"temp_c\": \"649\", \"value\": 18.0}, {\"temp_c\": \"760\", \"value\": 18.0}, {\"temp_c\": \"871\", \"value\": 20.0}, {\"temp_c\": \"982\", \"value\": 22.0}, {\"temp_c\": \"1093\", \"value\": 22.0}], \"elasticity\": [{\"temp_c\": \"21\", \"value\": 127.0}, {\"temp_c\": \"538\", \"value\": 110.0}, {\"temp_c\": \"649\", \"value\": 105.0}, {\"temp_c\": \"760\", \"value\": 99.3}, {\"temp_c\": \"982\", \"value\": 86.9}]}"}]}
{"messages": [{"role": "system", "content": "Predict mechanical properties based off chemical compositions and processing style"}, {"role": "user", "content": "Alloy: MAR-M* 200(DS); Processing: cast; Composition: {'Ni': 60.0, 'Cr': 9.0, 'Co': 10.0, 'W': 12.0, 'Nb': 1.0, 'Al': 5.0, 'Ti': 2.0, 'C': 0.13, 'B': 0.015, 'Zr': 0.05}"}, {"role": "assistant", "content": "{\"yield_strength\": [{\"temp_c\": \"21\", \"value\": 860.0}, {\"temp_c\": \"538\", \"value\": 875.0}, {\"temp_c\": \"649\", \"value\": 890.0}, {\"temp_c\": \"760\", \"value\": 925.0}, {\"temp_c\": \"871\", \"value\": 780.0}, {\"temp_c\": \"982\", \"value\": 620.0}], \"uts\": [{\"temp_c\": \"21\", \"value\": 1000.0}, {\"temp_c\": \"538\", \"value\": 1015.0}, {\"temp_c\": \"649\", \"value\": 1020.0}, {\"temp_c\": \"760\", \"value\": 1080.0}, {\"temp_c\": \"871\", \"value\": 915.0}, {\"temp_c\": \"982\", \"value\": 655.0}], \"elongation\": [{\"temp_c\": \" 21\", \"value\": 10.0}, {\"temp_c\": \"538\", \"value\": 10.0}, {\"temp_c\": \"649\", \"value\": 9.0}, {\"temp_c\": \"760\", \"value\": 4.5}, {\"temp_c\": \"871\", \"value\": 4.5}, {\"temp_c\": \"982\", \"value\": 8.0}], \"elasticity\": [{\"temp_c\": \"21\", \"value\": 131.0}, {\"temp_c\": \"93\", \"value\": 128.0}, {\"temp_c\": \"204\", \"value\": 123.0}, {\"temp_c\": \"316\", \"value\": 119.0}, {\"temp_c\": \"427\", \"value\": 115.0}, {\"temp_c\": \"538\", \"value\": 110.0}, {\"temp_c\": \"649\", \"value\": 105.0}, {\"temp_c\": \"760\", \"value\": 99.0}, {\"temp_c\": \"871\", \"value\": 90.0}, {\"temp_c\": \"982\", \"value\": 79.0}]}"}]}
{"messages": [{"role": "system", "content": "Predict mechanical properties based off chemical compositions and processing style"}, {"role": "user", "content": "Alloy: RENÉ* 125; Processing: cast; Composition: {'Ni': 59.0, 'Cr': 8.9, 'Co': 10.0, 'Mo': 2.0, 'W': 7.0, 'Ta': 3.8, 'Al': 4.8, 'Ti': 2.5, 'C': 0.11, 'B': 0.015, 'Zr': 0.05, 'Other': 1.5}"}, {"role": "assistant", "content": "{\"yield_strength\": [{\"temp_c\": \"21\", \"value\": 883.0}, {\"temp_c\": \"538\", \"value\": 883.0}, {\"temp_c\": \"649\", \"value\": 883.0}, {\"temp_c\": \"760\", \"value\": 834.0}, {\"temp_c\": \"871\", \"value\": 745.0}, {\"temp_c\": \"982\", \"value\": 483.0}], \"uts\": [{\"temp_c\": \"21\", \"value\": 1078.0}, {\"temp_c\": \"538\", \"value\": 1092.0}, {\"temp_c\": \"649\", \"value\": 1126.0}, {\"temp_c\": \"760\", \"value\": 1036.0}, {\"temp_c\": \"871\", \"value\": 829.0}, {\"temp_c\": \"982\", \"value\": 567.0}], \"elongation\": [{\"temp_c\": \" 21\", \"value\": 7.4}, {\"temp_c\": \"538\", \"value\": 6.9}, {\"temp_c\": \"649\", \"value\": 6.8}, {\"temp_c\": \"760\", \"value\": 6.5}, {\"temp_c\": \"871\", \"value\": 6.3}, {\"temp_c\": \"982\", \"value\": 6.2}], \"elasticity\": [{\"temp_c\": \"21\", \"value\": 199.0}, {\"temp_c\": \"538\", \"value\": 179.0}, {\"temp_c\": \"649\", \"value\": 172.0}, {\"temp_c\": \"760\", \"value\": 166.0}, {\"temp_c\": \"982\", \"value\": 145.0}]}"}]}
{"messages": [{"role": "system", "content": "Predict mechanical properties based off chemical compositions and processing style"}, {"role": "user", "content": "Alloy: RENÉ* 220C; Processing: cast; Composition: {'Ni': 56.0, 'Cr': 19.0, 'Co': 12.0, 'Mo': 3.2, 'Ta': 3.2, 'Nb': 5.2, 'Al': 0.5, 'Ti': 1.0, 'C': 0.03, 'B': 0.004}"}, {"role": "assistant", "content": "{\"yield_strength\": [{\"temp_c\": \"21\", \"value\": 821.0}, {\"temp_c\": \"538\", \"value\": 717.0}, {\"temp_c\": \"649\", \"value\": 690.0}, {\"temp_c\": \"760\", \"value\": 635.0}], \"uts\": [{\"temp_c\": \"21\", \"value\": 1092.0}, {\"temp_c\": \"538\", \"value\": 974.0}, {\"temp_c\": \"649\", \"value\": 933.0}, {\"temp_c\": \"760\", \"value\": 760.0}], \"elongation\": [{\"temp_c\": \" 21\", \"value\": 8.0}, {\"temp_c\": \"538\", \"value\": 12.0}, {\"temp_c\": \"649\", \"value\": 12.0}, {\"temp_c\": \"760\", \"value\": 9.5}], \"elasticity\": [{\"temp_c\": \"21\", \"value\": 199.0}, {\"temp_c\": \"538\", \"value\": 179.0}, {\"temp_c\": \"649\", \"value\": 172.0}, {\"temp_c\": \"760\", \"value\": 166.0}, {\"temp_c\": \"982\", \"value\": 145.0}]}"}]}
{"messages": [{"role": "system", "content": "Predict mechanical properties based off chemical compositions and processing style"}, {"role": "user", "content": "Alloy: IN-792; Processing: cast; Composition: {'Ni': 61.0, 'Cr': 12.4, 'Co': 9.0, 'Mo': 1.9, 'W': 3.8, 'Ta': 3.9, 'Al': 3.1, 'Ti': 4.5, 'C': 0.12, 'B': 0.02, 'Zr': 0.1}"}, {"role": "assistant", "content": "{\"yield_strength\": [{\"temp_c\": \"21\", \"value\": 1060.0}, {\"temp_c\": \"760\", \"value\": 995.0}, {\"temp_c\": \"871\", \"value\": 660.0}], \"uts\": [{\"temp_c\": \"21\", \"value\": 1170.0}, {\"temp_c\": \"760\", \"value\": 1130.0}, {\"temp_c\": \"871\", \"value\": 840.0}], \"elongation\": [{\"temp_c\": \" 21\", \"value\": 4.0}, {\"temp_c\": \"760\", \"value\": 4.0}, {\"temp_c\": \"871\", \"value\": 8.0}], \"elasticity\": []}"}]}
{"messages": [{"role": "system", "content": "Predict mechanical properties based off chemical compositions and processing style"}, {"role": "user", "content": "Alloy: NIMONIC* 263; Processing: wrought; Composition: {'Ni': 51.0, 'Cr': 20.0, 'Co': 20.0, 'Mo': 5.9, 'Al': 0.45, 'Ti': 2.15, 'Mn': 0.4, 'Si': 0.25, 'C': 0.06, 'B': 0.001, 'Zr': 0.02}"}, {"role": "assistant", "content": "{\"yield_strength\": [{\"temp_c\": \"21\", \"value\": 580.0}, {\"temp_c\": \"538\", \"value\": 485.0}, {\"temp_c\": \"649\", \"value\": 485.0}, {\"temp_c\": \"760\", \"value\": 460.0}, {\"temp_c\": \"871\", \"value\": 180.0}, {\"temp_c\": \"982\", \"value\": 83.0}], \"uts\": [{\"temp_c\": \"21\", \"value\": 970.0}, {\"temp_c\": \"538\", \"value\": 800.0}, {\"temp_c\": \"649\", \"value\": 775.0}, {\"temp_c\": \"760\", \"value\": 650.0}, {\"temp_c\": \"871\", \"value\": 275.0}, {\"temp_c\": \"982\", \"value\": 125.0}], \"elongation\": [{\"temp_c\": \"21\", \"value\": 39.0}, {\"temp_c\": \"538\", \"value\": 42.0}, {\"temp_c\": \"649\", \"value\": 27.0}, {\"temp_c\": \"760\", \"value\": 21.0}, {\"temp_c\": \"871\", \"value\": 25.0}, {\"temp_c\": \"982\", \"value\": 30.0}], \"elasticity\": [{\"temp_c\": \"21\", \"value\": 222.0}, {\"temp_c\": \"93\", \"value\": 219.0}, {\"temp_c\": \"204\", \"value\": 212.0}, {\"temp_c\": \"316\", \"value\": 204.0}, {\"temp_c\": \"427\", \"value\": 197.0}, {\"temp_c\": \"538\", \"value\": 190.0}, {\"temp_c\": \"649\", \"value\": 181.0}, {\"temp_c\": \"760\", \"value\": 171.0}, {\"temp_c\": \"871\", \"value\": 158.0}, {\"temp_c\": \"982\", \"value\": 146.0}]}"}]}
{"messages": [{"role": "system", "content": "Predict mechanical properties based off chemical compositions and processing style"}, {"role": "user", "content": "Alloy: Cast Alloy 718; Processing: cast; Composition: {'Ni': 52.5, 'Cr': 19.0, 'Mo': 3.0, 'Nb': 5.2, 'Al': 0.6, 'Ti': 0.8, 'Fe': 18.5, 'Mn': 0.2, 'Si': 0.2, 'C': 0.05, 'B': 0.006}"}, {"role": "assistant", "content": "{\"yield_strength\": [{\"temp_c\": \"21\", \"value\": 915.0}], \"uts\": [{\"temp_c\": \"21\", \"value\": 1090.0}], \"elongation\": [{\"temp_c\": \" 21\", \"value\": 11.0}], \"elasticity\": []}"}]}
{"messages": [{"role": "system", "content": "Predict mechanical properties based off chemical compositions and processing style"}, {"role": "user", "content": "Alloy: MAR-M* 246; Processing: cast; Composition: {'Ni': 60.0, 'Cr': 9.0, 'Co': 10.0, 'Mo': 2.5, 'W': 10.0, 'Ta': 1.5, 'Al': 5.5, 'Ti': 1.5, 'C': 0.15, 'B': 0.015, 'Zr': 0.05}"}, {"role": "assistant", "content": "{\"yield_strength\": [{\"temp_c\": \"21\", \"value\": 860.0}, {\"temp_c\": \"538\", \"value\": 860.0}, {\"temp_c\": \"649\", \"value\": 860.0}, {\"temp_c\": \"760\", \"value\": 860.0}, {\"temp_c\": \"871\", \"value\": 690.0}, {\"temp_c\": \"982\", \"value\": 380.0}], \"uts\": [{\"temp_c\": \"21\", \"value\": 965.0}, {\"temp_c\": \"538\", \"value\": 1000.0}, {\"temp_c\": \"649\", \"value\": 1035.0}, {\"temp_c\": \"760\", \"value\": 1035.0}, {\"temp_c\": \"871\", \"value\": 860.0}, {\"temp_c\": \"982\", \"value\": 550.0}, {\"temp_c\": \"1093\", \"value\": 345.0}], \"elongation\": [{\"temp_c\": \" 21\", \"value\": 5.0}, {\"temp_c\": \"538\", \"value\": 5.0}, {\"temp_c\": \"649\", \"value\": 5.0}, {\"temp_c\": \"760\", \"value\": 5.0}, {\"temp_c\": \"871\", \"value\": 5.0}, {\"temp_c\": \"982\", \"value\": 8.0}], \"elasticity\": [{\"temp_c\": \"21\", \"value\": 205.0}, {\"temp_c\": \"93\", \"value\": 202.0}, {\"temp_c\": \"204\", \"value\": 197.0}, {\"temp_c\": \"316\", \"value\": 190.0}, {\"temp_c\": \"427\", \"value\": 185.0}, {\"temp_c\": \"538\", \"value\": 178.0}, {\"temp_c\": \"649\", \"value\": 171.0}, {\"temp_c\": \"760\", \"value\": 164.0}, {\"temp_c\": \"871\", \"value\": 15.6}, {\"temp_c\": \"982\", \"value\": 150.0}, {\"temp_c\": \"1093\", \"value\": 145.0}]}"}]}
{"messages": [{"role": "system", "content": "Predict mechanical properties based off chemical compositions and processing style"}, {"role": "user", "content": "Alloy: CMSX-3*(SC); Processing: cast; Composition: {'Ni': 33.0, 'Cr': 8.0, 'Co': 5.0, 'Mo': 0.6, 'W': 8.0, 'Ta': 6.0, 'Al': 5.6, 'Ti': 1.0, 'Other': 0.1}"}, {"role": "assistant", "content": "{\"yield_strength\": [], \"uts\": [], \"elongation\": [], \"elasticity\": [{\"temp_c\": \"21\", \"value\": 127.0}, {\"temp_c\": \"538\", \"value\": 110.0}, {\"temp_c\": \"649\", \"value\": 105.0}, {\"temp_c\": \"760\", \"value\": 99.3}, {\"temp_c\": \"982\", \"value\": 86.9}]}"}]}
{"messages": [{"role": "system", "content": "Predict mechanical properties based off chemical compositions and processing style"}, {"role": "user", "content": "Alloy: NX188(DS); Processing: cast; Composition: {'Ni': 74.0, 'Mo': 18.0, 'Al': 8.0, 'C': 0.04}"}, {"role": "assistant", "content": "{\"yield_strength\": [{\"temp_c\": \"21\", \"value\": 960.0}, {\"temp_c\": \"649\", \"value\": 1050.0}, {\"temp_c\": \"760\", \"value\": 1145.0}, {\"temp_c\": \"871\", \"value\": 1185.0}, {\"temp_c\": \"982\", \"value\": 585.0}, {\"temp_c\": \"1093\", \"value\": 345.0}], \"uts\": [{\"temp_c\": \"21\", \"value\": 1040.0}, {\"temp_c\": \"538\", \"value\": 1080.0}, {\"temp_c\": \"649\", \"value\": 1195.0}, {\"temp_c\": \"760\", \"value\": 1215.0}, {\"temp_c\": \"871\", \"value\": 595.0}, {\"temp_c\": \"982\", \"value\": 395.0}], \"elongation\": [{\"temp_c\": \" 21\", \"value\": 5.0}, {\"temp_c\": \"538\", \"value\": 4.5}, {\"temp_c\": \"649\", \"value\": 3.0}, {\"temp_c\": \"760\", \"value\": 1.5}, {\"temp_c\": \"871\", \"value\": 2.0}, {\"temp_c\": \"982\", \"value\": 3.0}, {\"temp_c\": \"1093\", \"value\": 3.0}], \"elasticity\": []}"}]}
{"messages": [{"role": "system", "content": "Predict mechanical properties based off chemical compositions and processing style"}, {"role": "user", "content": "Alloy: PYROMET* 860; Processing: wrought; Composition: {'Ni': 43.0, 'Cr': 12.6, 'Co': 4.0, 'Mo': 6.0, 'Al': 1.25, 'Ti': 3.0, 'Fe': 3.0, 'Mn': 0.05, 'Si': 0.05, 'C': 0.05, 'B': 0.01}"}, {"role": "assistant", "content": "{\"yield_strength\": [{\"temp_c\": \"21\", \"value\": 835.0}, {\"temp_c\": \"538\", \"value\": 840.0}, {\"temp_c\": \"649\", \"value\": 850.0}, {\"temp_c\": \"760\", \"value\": 835.0}], \"uts\": [{\"temp_c\": \"21\", \"value\": 1295.0}, {\"temp_c\": \"538\", \"value\": 1255.0}, {\"temp_c\": \"649\", \"value\": 1110.0}, {\"temp_c\": \"760\", \"value\": 910.0}], \"elongation\": [{\"temp_c\": \"21\", \"value\": 22.0}, {\"temp_c\": \"538\", \"value\": 15.0}, {\"temp_c\": \"649\", \"value\": 17.0}, {\"temp_c\": \"760\", \"value\": 18.0}], \"elasticity\": [{\"temp_c\": \"21\", \"value\": 200.0}]}"}]}
{"messages": [{"role": "system", "content": "Predict mechanical properties based off chemical compositions and processing style"}, {"role": "user", "content": "Alloy: UDIMET* 500; Processing: cast; Composition: {'Ni': 52.0, 'Cr': 18.0, 'Co': 19.0, 'Mo': 4.2, 'Al': 3.0, 'Ti': 3.0, 'C': 0.07, 'B': 0.007, 'Zr': 0.05}"}, {"role": "assistant", "content": "{\"yield_strength\": [{\"temp_c\": \"21\", \"value\": 815.0}, {\"temp_c\": \"538\", \"value\": 725.0}, {\"temp_c\": \"649\", \"value\": 705.0}], \"uts\": [{\"temp_c\": \"21\", \"value\": 930.0}, {\"temp_c\": \"538\", \"value\": 895.0}, {\"temp_c\": \"649\", \"value\": 885.0}, {\"temp_c\": \"760\", \"value\": 855.0}, {\"temp_c\": \"871\", \"value\": 650.0}, {\"temp_c\": \"982\", \"value\": 130.0}], \"elongation\": [{\"temp_c\": \" 21\", \"value\": 13.0}, {\"temp_c\": \"538\", \"value\": 13.0}, {\"temp_c\": \"649\", \"value\": 13.0}, {\"temp_c\": \"760\", \"value\": 9.0}, {\"temp_c\": \"871\", \"value\": 8.5}, {\"temp_c\": \"982\", \"value\": 50.0}], \"elasticity\": []}"}]}
{"messages": [{"role": "system", "content": "Predict mechanical properties based off chemical compositions and processing style"}, {"role": "user", "content": "Alloy: B-1900; Processing: cast; Composition: {'Ni': 64.0, 'Cr': 8.0, 'Co': 10.0, 'Mo': 6.0, 'Ta': 4.0, 'Al': 6.0, 'Ti': 1.0, 'C': 0.1, 'B': 0.015, 'Zr': 0.1}"}, {"role": "assistant", "content": "{\"yield_strength\": [{\"temp_c\": \"21\", \"value\": 825.0}, {\"temp_c\": \"538\", \"value\": 870.0}, {\"temp_c\": \"649\", \"value\": 925.0}, {\"temp_c\": \"760\", \"value\": 808.0}, {\"temp_c\": \"871\", \"value\": 695.0}, {\"temp_c\": \"982\", \"value\": 415.0}, {\"temp_c\": \"1093\", \"value\": 195.0}], \"uts\": [{\"temp_c\": \"21\", \"value\": 970.0}, {\"temp_c\": \"538\", \"value\": 1005.0}, {\"temp_c\": \"649\", \"value\": 1015.0}, {\"temp_c\": \"760\", \"value\": 950.0}, {\"temp_c\": \"871\", \"value\": 793.0}, {\"temp_c\": \"982\", \"value\": 550.0}, {\"temp_c\": \"1093\", \"value\": 270.0}], \"elongation\": [{\"temp_c\": \" 21\", \"value\": 8.0}, {\"temp_c\": \"538\", \"value\": 7.0}, {\"temp_c\": \"649\", \"value\": 6.0}, {\"temp_c\": \"760\", \"value\": 4.0}, {\"temp_c\": \"871\", \"value\": 4.0}, {\"temp_c\": \"982\", \"value\": 7.0}, {\"temp_c\": \"1093\", \"value\": 11.0}], \"elasticity\": [{\"temp_c\": \"21\", \"value\": 214.0}, {\"temp_c\": \"93\", \"value\": 210.0}, {\"temp_c\": \"204\", \"value\": 205.0}, {\"temp_c\": \"316\", \"value\": 199.0}, {\"temp_c\": \"427\", \"value\": 193.0}, {\"temp_c\": \"538\", \"value\": 183.0}, {\"temp_c\": \"649\", \"value\": 179.0}, {\"temp_c\": \"760\", \"value\": 172.0}, {\"temp_c\": \"871\", \"value\": 163.0}, {\"temp_c\": \"982\", \"value\": 154.0}]}"}]}
{"messages": [{"role": "system", "content": "Predict mechanical properties based off chemical compositions and processing style"}, {"role": "user", "content": "Alloy: HASTELLOY* X; Processing: wrought; Composition: {'Ni': 47.0, 'Cr': 22.0, 'Co': 1.5, 'Mo': 9.0, 'W': 0.6, 'Fe': 18.5, 'Mn': 0.5, 'Si': 0.5, 'C': 0.1}"}, {"role": "assistant", "content": "{\"yield_strength\": [{\"temp_c\": \"21\", \"value\": 360.0}, {\"temp_c\": \"538\", \"value\": 290.0}, {\"temp_c\": \"649\", \"value\": 275.0}, {\"temp_c\": \"760\", \"value\": 260.0}, {\"temp_c\": \"871\", \"value\": 180.0}, {\"temp_c\": \"982\", \"value\": 110.0}, {\"temp_c\": \"1093\", \"value\": 55.0}], \"uts\": [{\"temp_c\": \"21\", \"value\": 785.0}, {\"temp_c\": \"538\", \"value\": 650.0}, {\"temp_c\": \"649\", \"value\": 570.0}, {\"temp_c\": \"760\", \"value\": 435.0}, {\"temp_c\": \"871\", \"value\": 255.0}, {\"temp_c\": \"982\", \"value\": 150.0}, {\"temp_c\": \"1093\", \"value\": 90.0}], \"elongation\": [{\"temp_c\": \"21\", \"value\": 43.0}, {\"temp_c\": \"538\", \"value\": 45.0}, {\"temp_c\": \"649\", \"value\": 37.0}, {\"temp_c\": \"760\", \"value\": 37.0}, {\"temp_c\": \"871\", \"value\": 50.0}, {\"temp_c\": \"982\", \"value\": 45.0}, {\"temp_c\": \"1093\", \"value\": 40.0}], \"elasticity\": [{\"temp_c\": \"21\", \"value\": 197.0}, {\"temp_c\": \"93\", \"value\": 194.0}, {\"temp_c\": \"204\", \"value\": 186.0}, {\"temp_c\": \"316\", \"value\": 178.0}, {\"temp_c\": \"427\", \"value\": 170.0}, {\"temp_c\": \"538\", \"value\": 161.0}, {\"temp_c\": \"649\", \"value\": 154.0}, {\"temp_c\": \"760\", \"value\": 146.0}, {\"temp_c\": \"871\", \"value\": 137.0}, {\"temp_c\": \"982\", \"value\": 128.0}]}"}]}
{"messages": [{"role": "system", "content": "Predict mechanical properties based off chemical compositions and processing style"}, {"role": "user", "content": "Alloy: IN-731; Processing: cast; Composition: {'Ni': 67.0, 'Cr': 9.5, 'Co': 10.0, 'Mo': 2.5, 'Al': 5.5, 'Ti': 4.6, 'C': 0.18, 'B': 0.015, 'Zr': 0.06, 'Other': 1.0}"}, {"role": "assistant", "content": "{\"yield_strength\": [{\"temp_c\": \"21\", \"value\": 725.0}, {\"temp_c\": \"649\", \"value\": 745.0}, {\"temp_c\": \"760\", \"value\": 770.0}, {\"temp_c\": \"871\", \"value\": 585.0}, {\"temp_c\": \"982\", \"value\": 360.0}, {\"temp_c\": \"1093\", \"value\": 170.0}], \"uts\": [{\"temp_c\": \"21\", \"value\": 835.0}, {\"temp_c\": \"649\", \"value\": 895.0}, {\"temp_c\": \"760\", \"value\": 915.0}, {\"temp_c\": \"871\", \"value\": 750.0}, {\"temp_c\": \"982\", \"value\": 525.0}, {\"temp_c\": \"1093\", \"value\": 275.0}], \"elongation\": [{\"temp_c\": \" 21\", \"value\": 6.5}, {\"temp_c\": \"649\", \"value\": 5.0}, {\"temp_c\": \"760\", \"value\": 4.5}, {\"temp_c\": \"871\", \"value\": 3.5}, {\"temp_c\": \"982\", \"value\": 6.5}, {\"temp_c\": \"1093\", \"value\": 7.5}], \"elasticity\": []}"}]}
{"messages": [{"role": "system", "content": "Predict mechanical properties based off chemical compositions and processing style"}, {"role": "user", "content": "Alloy: RENÉ* 80; Processing: cast; Composition: {'Ni': 60.0, 'Cr': 14.0, 'Co': 9.5, 'Mo': 4.0, 'W': 4.0, 'Al': 3.0, 'Ti': 5.0, 'C': 0.17, 'B': 0.015, 'Zr': 0.03}"}, {"role": "assistant", "content": "{\"yield_strength\": [], \"uts\": [], \"elongation\": [], \"elasticity\": [{\"temp_c\": \"21\", \"value\": 208.0}]}"}]}
{"messages": [{"role": "system", "content": "Predict mechanical properties based off chemical compositions and processing style"}, {"role": "user", "content": "Alloy: INCONEL* 625; Processing: wrought; Composition: {'Ni': 61.0, 'Cr': 21.5, 'Mo': 9.0, 'Nb': 3.6, 'Al': 0.2, 'Ti': 0.2, 'Fe': 2.5, 'Mn': 0.2, 'Si': 0.2, 'C': 0.05}"}, {"role": "assistant", "content": "{\"yield_strength\": [{\"temp_c\": \"21\", \"value\": 490.0}, {\"temp_c\": \"538\", \"value\": 415.0}, {\"temp_c\": \"649\", \"value\": 420.0}, {\"temp_c\": \"760\", \"value\": 415.0}, {\"temp_c\": \"871\", \"value\": 275.0}, {\"temp_c\": \"982\", \"value\": 140.0}, {\"temp_c\": \"1093\", \"value\": 76.0}], \"uts\": [{\"temp_c\": \"21\", \"value\": 965.0}, {\"temp_c\": \"538\", \"value\": 910.0}, {\"temp_c\": \"649\", \"value\": 835.0}, {\"temp_c\": \"760\", \"value\": 550.0}, {\"temp_c\": \"871\", \"value\": 275.0}, {\"temp_c\": \"982\", \"value\": 140.0}, {\"temp_c\": \"1093\", \"value\": 76.0}], \"elongation\": [{\"temp_c\": \"21\", \"value\": 50.0}, {\"temp_c\": \"538\", \"value\": 50.0}, {\"temp_c\": \"649\", \"value\": 34.0}, {\"temp_c\": \"760\", \"value\": 45.0}, {\"temp_c\": \"871\", \"value\": 125.0}, {\"temp_c\": \"982\", \"value\": 155.0}], \"elasticity\": [{\"temp_c\": \"21\", \"value\": 208.0}, {\"temp_c\": \"93\", \"value\": 204.0}, {\"temp_c\": \"204\", \"value\": 198.0}, {\"temp_c\": \"316\", \"value\": 192.0}, {\"temp_c\": \"427\", \"value\": 186.0}, {\"temp_c\": \"538\", \"value\": 179.0}, {\"temp_c\": \"649\", \"value\": 170.0}, {\"temp_c\": \"760\", \"value\": 161.0}, {\"temp_c\": \"871\", \"value\": 148.0}]}"}]}
{"messages": [{"role": "system", "content": "Predict mechanical properties based off chemical compositions and processing style"}, {"role": "user", "content": "Alloy: WASPALOY*; Processing: wrought; Composition: {'Ni': 58.0, 'Cr': 19.5, 'Co': 13.5, 'Mo': 4.3, 'Al': 1.3, 'Ti': 3.0, 'C': 0.08, 'B': 0.006, 'Zr': 0.06}"}, {"role": "assistant", "content": "{\"yield_strength\": [{\"temp_c\": \"21\", \"value\": 795.0}, {\"temp_c\": \"538\", \"value\": 725.0}, {\"temp_c\": \"649\", \"value\": 690.0}, {\"temp_c\": \"760\", \"value\": 675.0}, {\"temp_c\": \"871\", \"value\": 520.0}, {\"temp_c\": \"982\", \"value\": 140.0}], \"uts\": [{\"temp_c\": \"21\", \"value\": 1275.0}, {\"temp_c\": \"538\", \"value\": 1170.0}, {\"temp_c\": \"649\", \"value\": 1115.0}, {\"temp_c\": \"760\", \"value\": 795.0}, {\"temp_c\": \"871\", \"value\": 525.0}, {\"temp_c\": \"982\", \"value\": 195.0}], \"elongation\": [{\"temp_c\": \"21\", \"value\": 25.0}, {\"temp_c\": \"538\", \"value\": 23.0}, {\"temp_c\": \"649\", \"value\": 34.0}, {\"temp_c\": \"760\", \"value\": 28.0}, {\"temp_c\": \"871\", \"value\": 35.0}], \"elasticity\": [{\"temp_c\": \"21\", \"value\": 213.0}, {\"temp_c\": \"93\", \"value\": 210.0}, {\"temp_c\": \"204\", \"value\": 204.0}, {\"temp_c\": \"316\", \"value\": 197.0}, {\"temp_c\": \"427\", \"value\": 191.0}, {\"temp_c\": \"538\", \"value\": 184.0}, {\"temp_c\": \"649\", \"value\": 177.0}, {\"temp_c\": \"760\", \"value\": 168.0}, {\"temp_c\": \"871\", \"value\": 158.0}, {\"temp_c\": \"982\", \"value\": 146.0}]}"}]}
{"messages": [{"role": "system", "content": "Predict mechanical properties based off chemical compositions and processing style"}, {"role": "user", "content": "Alloy: MAR-M* 200; Processing: cast; Composition: {'Ni': 60.0, 'Cr': 9.0, 'Co': 10.0, 'W': 12.0, 'Nb': 1.0, 'Al': 5.0, 'Ti': 2.0, 'C': 0.15, 'B': 0.015, 'Zr': 0.05}"}, {"role": "assistant", "content": "{\"yield_strength\": [{\"temp_c\": \"21\", \"value\": 840.0}, {\"temp_c\": \"538\", \"value\": 880.0}, {\"temp_c\": \"649\", \"value\": 855.0}, {\"temp_c\": \"760\", \"value\": 840.0}, {\"temp_c\": \"871\", \"value\": 760.0}, {\"temp_c\": \"982\", \"value\": 470.0}], \"uts\": [{\"temp_c\": \"21\", \"value\": 930.0}, {\"temp_c\": \"538\", \"value\": 945.0}, {\"temp_c\": \"649\", \"value\": 950.0}, {\"temp_c\": \"760\", \"value\": 930.0}, {\"temp_c\": \"871\", \"value\": 840.0}, {\"temp_c\": \"982\", \"value\": 550.0}, {\"temp_c\": \"1093\", \"value\": 325.0}], \"elongation\": [{\"temp_c\": \" 21\", \"value\": 7.0}, {\"temp_c\": \"538\", \"value\": 5.0}, {\"temp_c\": \"649\", \"value\": 4.0}, {\"temp_c\": \"760\", \"value\": 3.5}, {\"temp_c\": \"871\", \"value\": 4.0}, {\"temp_c\": \"982\", \"value\": 4.5}], \"elasticity\": [{\"temp_c\": \"21\", \"value\": 218.0}, {\"temp_c\": \"93\", \"value\": 215.0}, {\"temp_c\": \"204\", \"value\": 213.0}, {\"temp_c\": \"316\", \"value\": 197.0}, {\"temp_c\": \"427\", \"value\": 191.0}, {\"temp_c\": \"538\", \"value\": 184.0}, {\"temp_c\": \"649\", \"value\": 176.0}, {\"temp_c\": \"760\", \"value\": 169.0}, {\"temp_c\": \"871\", \"value\": 161.0}, {\"temp_c\": \"982\", \"value\": 145.0}]}"}]}
{"messages": [{"role": "system", "content": "Predict mechanical properties based off chemical compositions and processing style"}, {"role": "user", "content": "Alloy: CMSX-2*(SC); Processing: cast; Composition: {'Ni': 33.0, 'Cr': 8.0, 'Co': 5.0, 'Mo': 0.6, 'W': 8.0, 'Ta': 6.0, 'Al': 5.6, 'Ti': 1.0}"}, {"role": "assistant", "content": "{\"yield_strength\": [{\"temp_c\": \"21\", \"value\": 1135.0}, {\"temp_c\": \"538\", \"value\": 1245.0}, {\"temp_c\": \"871\", \"value\": 860.0}, {\"temp_c\": \"1093\", \"value\": 400.0}], \"uts\": [{\"temp_c\": \"21\", \"value\": 1187.0}, {\"temp_c\": \"760\", \"value\": 1296.0}, {\"temp_c\": \"871\", \"value\": 1020.0}], \"elongation\": [{\"temp_c\": \" 21\", \"value\": 10.0}, {\"temp_c\": \"760\", \"value\": 17.0}, {\"temp_c\": \"871\", \"value\": 20.0}], \"elasticity\": [{\"temp_c\": \"21\", \"value\": 127.0}, {\"temp_c\": \"538\", \"value\": 110.0}, {\"temp_c\": \"649\", \"value\": 105.0}, {\"temp_c\": \"760\", \"value\": 99.3}, {\"temp_c\": \"982\", \"value\": 86.9}]}"}]}
{"messages": [{"role": "system", "content": "Predict mechanical properties based off chemical compositions and processing style"}, {"role": "user", "content": "Alloy: WAZ-20(DS); Processing: cast; Composition: {'Ni': 72.0, 'W': 20.0, 'Al': 6.5, 'C': 0.2, 'Zr': 1.5}"}, {"role": "assistant", "content": "{\"uts\": [{\"temp_c\": \"21\", \"value\": 895.0}, {\"temp_c\": \"649\", \"value\": 830.0}, {\"temp_c\": \"760\", \"value\": 830.0}, {\"temp_c\": \"871\", \"value\": 775.0}, {\"temp_c\": \"982\", \"value\": 485.0}, {\"temp_c\": \"1093\", \"value\": 310.0}], \"elongation\": [{\"temp_c\": \" 21\", \"value\": 13.0}, {\"temp_c\": \"649\", \"value\": 5.0}, {\"temp_c\": \"760\", \"value\": 4.0}, {\"temp_c\": \"871\", \"value\": 5.0}, {\"temp_c\": \"982\", \"value\": 10.0}, {\"temp_c\": \"1093\", \"value\": 12.0}], \"elasticity\": []}"}]}
{"messages": [{"role": "system", "content": "Predict mechanical properties based off chemical compositions and processing style"}, {"role": "user", "content": "Alloy: RENÉ* 41; Processing: wrought; Composition: {}"}, {"role": "assistant", "content": "{\"yield_strength\": [{\"temp_c\": \"21\", \"value\": 1020.0}, {\"temp_c\": \"538\", \"value\": 940.0}, {\"temp_c\": \"649\", \"value\": 895.0}, {\"temp_c\": \"760\", \"value\": 835.0}, {\"temp_c\": \"871\", \"value\": 510.0}, {\"temp_c\": \"982\", \"value\": 175.0}], \"uts\": [{\"temp_c\": \"21\", \"value\": 1275.0}, {\"temp_c\": \"538\", \"value\": 1200.0}, {\"temp_c\": \"649\", \"value\": 1130.0}, {\"temp_c\": \"760\", \"value\": 965.0}, {\"temp_c\": \"871\", \"value\": 605.0}, {\"temp_c\": \"982\", \"value\": 275.0}], \"elongation\": [{\"temp_c\": \"21\", \"value\": 15.0}, {\"temp_c\": \"538\", \"value\": 17.0}, {\"temp_c\": \"649\", \"value\": 14.0}, {\"temp_c\": \"760\", \"value\": 10.0}, {\"temp_c\": \"871\", \"value\": 14.0}, {\"temp_c\": \"982\", \"value\": 20.0}], \"elasticity\": []}"}]}
{"messages": [{"role": "system", "content": "Predict mechanical properties based off chemical compositions and processing style"}, {"role": "user", "content": "Alloy: UDIMET* 500; Processing: wrought; Composition: {'Ni': 54.0, 'Cr': 18.0, 'Co': 18.5, 'Mo': 4.0, 'Al': 2.9, 'Ti': 2.9, 'C': 0.08, 'B': 0.006, 'Zr': 0.05}"}, {"role": "assistant", "content": "{\"yield_strength\": [{\"temp_c\": \"21\", \"value\": 840.0}, {\"temp_c\": \"538\", \"value\": 795.0}, {\"temp_c\": \"649\", \"value\": 760.0}, {\"temp_c\": \"760\", \"value\": 730.0}, {\"temp_c\": \"871\", \"value\": 495.0}, {\"temp_c\": \"982\", \"value\": 230.0}], \"uts\": [{\"temp_c\": \"21\", \"value\": 1310.0}, {\"temp_c\": \"538\", \"value\": 1240.0}, {\"temp_c\": \"649\", \"value\": 1215.0}, {\"temp_c\": \"760\", \"value\": 1040.0}, {\"temp_c\": \"871\", \"value\": 640.0}, {\"temp_c\": \"982\", \"value\": 290.0}], \"elongation\": [{\"temp_c\": \"21\", \"value\": 32.0}, {\"temp_c\": \"538\", \"value\": 28.0}, {\"temp_c\": \"649\", \"value\": 28.0}, {\"temp_c\": \"760\", \"value\": 39.0}, {\"temp_c\": \"871\", \"value\": 20.0}, {\"temp_c\": \"982\", \"value\": 22.0}], \"elasticity\": [{\"temp_c\": \"21\", \"value\": 222.0}, {\"temp_c\": \"93\", \"value\": 218.0}, {\"temp_c\": \"204\", \"value\": 211.0}, {\"temp_c\": \"316\", \"value\": 206.0}, {\"temp_c\": \"427\", \"value\": 199.0}, {\"temp_c\": \"538\", \"value\": 191.0}, {\"temp_c\": \"649\", \"value\": 183.0}, {\"temp_c\": \"760\", \"value\": 173.0}, {\"temp_c\": \"871\", \"value\": 161.0}, {\"temp_c\": \"982\", \"value\": 145.0}]}"}]}
{"messages": [{"role": "system", "content": "Predict mechanical properties based off chemical compositions and processing style"}, {"role": "user", "content": "Alloy: IN-597; Processing: wrought; Composition: {'Ni': 48.0, 'Cr': 24.5, 'Co': 20.0, 'Mo': 10.0, 'Nb': 1.0, 'Al': 1.5, 'Ti': 3.0, 'C': 0.05, 'B': 0.012, 'Zr': 0.05}"}, {"role": "assistant", "content": "{\"yield_strength\": [{\"temp_c\": \"21\", \"value\": 760.0}, {\"temp_c\": \"538\", \"value\": 720.0}, {\"temp_c\": \"649\", \"value\": 675.0}, {\"temp_c\": \"760\", \"value\": 665.0}], \"uts\": [{\"temp_c\": \"21\", \"value\": 1220.0}, {\"temp_c\": \"538\", \"value\": 1140.0}, {\"temp_c\": \"649\", \"value\": 1060.0}, {\"temp_c\": \"760\", \"value\": 930.0}], \"elongation\": [{\"temp_c\": \"21\", \"value\": 15.0}, {\"temp_c\": \"538\", \"value\": 15.0}, {\"temp_c\": \"649\", \"value\": 15.0}, {\"temp_c\": \"760\", \"value\": 16.0}], \"elasticity\": [{\"temp_c\": \"21\", \"value\": 186.0}, {\"temp_c\": \"538\", \"value\": -159.0}, {\"temp_c\": \"649\", \"value\": -150.0}, {\"temp_c\": \"760\", \"value\": -136.0}]}"}]}
{"messages": [{"role": "system", "content": "Predict mechanical properties based off chemical compositions and processing style"}, {"role": "user", "content": "Alloy: UDIMET* 400; Processing: wrought; Composition: {'Ni': 60.0, 'Cr': 17.5, 'Co': 14.0, 'Mo': 4.0, 'Nb': 0.5, 'Al': 1.5, 'Ti': 2.5, 'C': 0.06, 'B': 0.008, 'Zr': 0.06}"}, {"role": "assistant", "content": "{\"yield_strength\": [{\"temp_c\": \"21\", \"value\": 930.0}, {\"temp_c\": \"538\", \"value\": 830.0}], \"uts\": [{\"temp_c\": \"21\", \"value\": 1310.0}, {\"temp_c\": \"538\", \"value\": 1185.0}], \"elongation\": [{\"temp_c\": \"21\", \"value\": 30.0}, {\"temp_c\": \"538\", \"value\": 26.0}], \"elasticity\": []}"}]}
{"messages": [{"role": "system", "content": "Predict mechanical properties based off chemical compositions and processing style"}, {"role": "user", "content": "Alloy: IN-939; Processing: cast; Composition: {'Ni': 48.0, 'Cr': 22.0, 'Co': 19.0, 'W': 2.0, 'Ta': 1.4, 'Nb': 1.0, 'Al': 1.9, 'Ti': 3.7, 'C': 0.15, 'B': 0.009, 'Zr': 0.09}"}, {"role": "assistant", "content": "{\"yield_strength\": [{\"temp_c\": \"21\", \"value\": 800.0}, {\"temp_c\": \"649\", \"value\": 695.0}, {\"temp_c\": \"760\", \"value\": 635.0}, {\"temp_c\": \"871\", \"value\": 400.0}, {\"temp_c\": \"982\", \"value\": 205.0}], \"uts\": [{\"temp_c\": \"21\", \"value\": 1050.0}, {\"temp_c\": \"649\", \"value\": 985.0}, {\"temp_c\": \"760\", \"value\": 915.0}, {\"temp_c\": \"871\", \"value\": 640.0}, {\"temp_c\": \"982\", \"value\": 325.0}], \"elongation\": [{\"temp_c\": \" 21\", \"value\": 5.0}, {\"temp_c\": \"649\", \"value\": 7.0}, {\"temp_c\": \"760\", \"value\": 7.0}, {\"temp_c\": \"871\", \"value\": 18.0}, {\"temp_c\": \"982\", \"value\": 25.0}], \"elasticity\": [{\"temp_c\": \"21\", \"value\": 199.0}, {\"temp_c\": \"538\", \"value\": 179.0}, {\"temp_c\": \"649\", \"value\": 172.0}, {\"temp_c\": \"760\", \"value\": 166.0}, {\"temp_c\": \"982\", \"value\": 145.0}]}"}]}
{"messages": [{"role": "system", "content": "Predict mechanical properties based off chemical compositions and processing style"}, {"role": "user", "content": "Alloy: NIMONIC* 81; Processing: wrought; Composition: {'Ni': 67.0, 'Cr': 30.0, 'Al': 0.9, 'Ti': 1.8, 'Mn': 0.3, 'Si': 0.3, 'C': 0.03, 'B': 0.003, 'Zr': 0.06}"}, {"role": "assistant", "content": "{\"yield_strength\": [{\"temp_c\": \"21\", \"value\": 600.0}, {\"temp_c\": \"538\", \"value\": 505.0}, {\"temp_c\": \"649\", \"value\": 495.0}, {\"temp_c\": \"760\", \"value\": 450.0}], \"uts\": [{\"temp_c\": \"21\", \"value\": 1050.0}, {\"temp_c\": \"538\", \"value\": 855.0}, {\"temp_c\": \"649\", \"value\": 820.0}, {\"temp_c\": \"760\", \"value\": 690.0}, {\"temp_c\": \"871\", \"value\": 310.0}, {\"temp_c\": \"982\", \"value\": 105.0}], \"elongation\": [{\"temp_c\": \"21\", \"value\": 36.0}, {\"temp_c\": \"538\", \"value\": 36.0}, {\"temp_c\": \"649\", \"value\": 28.0}, {\"temp_c\": \"760\", \"value\": 24.0}], \"elasticity\": [{\"temp_c\": \"21\", \"value\": 196.0}, {\"temp_c\": \"93\", \"value\": 194.0}, {\"temp_c\": \"204\", \"value\": 188.0}, {\"temp_c\": \"316\", \"value\": 181.0}, {\"temp_c\": \"427\", \"value\": 175.0}, {\"temp_c\": \"538\", \"value\": 167.0}, {\"temp_c\": \"649\", \"value\": 159.0}, {\"temp_c\": \"760\", \"value\": 152.0}, {\"temp_c\": \"871\", \"value\": 138.0}, {\"temp_c\": \"982\", \"value\": 126.0}]}"}]}
{"messages": [{"role": "system", "content": "Predict mechanical properties based off chemical compositions and processing style"}, {"role": "user", "content": "Alloy: TAZ-8A; Processing: cast; Composition: {'Ni': 68.0, 'Cr': 6.0, 'Mo': 4.0, 'W': 4.0, 'Ta': 8.0, 'Nb': 2.5, 'Al': 6.0, 'C': 0.12, 'B': 0.004, 'Zr': 1.0}"}, {"role": "assistant", "content": "{\"yield_strength\": [], \"uts\": [{\"temp_c\": \"21\", \"value\": 885.0}, {\"temp_c\": \"649\", \"value\": 885.0}, {\"temp_c\": \"760\", \"value\": 760.0}, {\"temp_c\": \"871\", \"value\": 550.0}, {\"temp_c\": \"982\", \"value\": 340.0}], \"elongation\": [{\"temp_c\": \" 21\", \"value\": 5.0}, {\"temp_c\": \"760\", \"value\": 3.0}, {\"temp_c\": \"871\", \"value\": 4.0}, {\"temp_c\": \"982\", \"value\": 5.0}, {\"temp_c\": \"1093\", \"value\": 4.0}], \"elasticity\": []}"}]}
{"messages": [{"role": "system", "content": "Predict mechanical properties based off chemical compositions and processing style"}, {"role": "user", "content": "Alloy: RGT* 4; Processing: wrought; Composition: {'Ni': 67.0, 'Cr': 20.0, 'Mo': 4.5, 'Al': 1.4, 'Ti': 2.4, 'Fe': 5.0, 'C': 0.06, 'B': 0.004}"}, {"role": "assistant", "content": "{\"yield_strength\": [{\"temp_c\": \"21\", \"value\": 730.0}, {\"temp_c\": \"538\", \"value\": 690.0}, {\"temp_c\": \"649\", \"value\": 675.0}, {\"temp_c\": \"760\", \"value\": 585.0}, {\"temp_c\": \"871\", \"value\": -205.0}], \"uts\": [{\"temp_c\": \"21\", \"value\": 1170.0}, {\"temp_c\": \"538\", \"value\": 1070.0}, {\"temp_c\": \"649\", \"value\": 980.0}, {\"temp_c\": \"760\", \"value\": 740.0}, {\"temp_c\": \"871\", \"value\": 415.0}], \"elongation\": [{\"temp_c\": \"21\", \"value\": 20.0}, {\"temp_c\": \"538\", \"value\": 12.0}, {\"temp_c\": \"649\", \"value\": 11.0}, {\"temp_c\": \"760\", \"value\": 13.0}, {\"temp_c\": \"871\", \"value\": 18.0}], \"elasticity\": []}"}]}
{"messages": [{"role": "system", "content": "Predict mechanical properties based off chemical compositions and processing style"}, {"role": "user", "content": "Alloy: M-21; Processing: cast; Composition: {'Ni': 74.0, 'Cr': 5.7, 'Mo': 2.0, 'W': 11.0, 'Nb': 1.5, 'Al': 6.0, 'C': 0.13, 'B': 0.02, 'Zr': 0.12}"}, {"role": "assistant", "content": "{\"yield_strength\": [], \"uts\": [], \"elongation\": [], \"elasticity\": []}"}]}
{"messages": [{"role": "system", "content": "Predict mechanical properties based off chemical compositions and processing style"}, {"role": "user", "content": "Alloy: Alloy 713C; Processing: cast; Composition: {'Ni': 74.0, 'Cr': 12.5, 'Mo': 4.2, 'Nb': 2.0, 'Al': 6.1, 'Ti': 0.8, 'C': 0.12, 'B': 0.012, 'Zr': 0.1}"}, {"role": "assistant", "content": "{\"yield_strength\": [{\"temp_c\": \"21\", \"value\": 740.0}, {\"temp_c\": \"538\", \"value\": 705.0}, {\"temp_c\": \"649\", \"value\": 715.0}, {\"temp_c\": \"760\", \"value\": 745.0}, {\"temp_c\": \"871\", \"value\": 495.0}, {\"temp_c\": \"982\", \"value\": 305.0}], \"uts\": [{\"temp_c\": \"21\", \"value\": 850.0}, {\"temp_c\": \"538\", \"value\": 860.0}, {\"temp_c\": \"649\", \"value\": 870.0}, {\"temp_c\": \"760\", \"value\": 940.0}, {\"temp_c\": \"871\", \"value\": 725.0}, {\"temp_c\": \"982\", \"value\": 470.0}], \"elongation\": [{\"temp_c\": \" 21\", \"value\": 8.0}, {\"temp_c\": \"538\", \"value\": 10.0}, {\"temp_c\": \"649\", \"value\": 7.0}, {\"temp_c\": \"760\", \"value\": 6.0}, {\"temp_c\": \"871\", \"value\": 14.0}, {\"temp_c\": \"982\", \"value\": 20.0}], \"elasticity\": [{\"temp_c\": \"21\", \"value\": 206.0}, {\"temp_c\": \"93\", \"value\": 203.0}, {\"temp_c\": \"204\", \"value\": 199.0}, {\"temp_c\": \"316\", \"value\": 193.0}, {\"temp_c\": \"427\", \"value\": 188.0}, {\"temp_c\": \"538\", \"value\": 179.0}, {\"temp_c\": \"649\", \"value\": 172.0}, {\"temp_c\": \"760\", \"value\": 167.0}, {\"temp_c\": \"871\", \"value\": 156.0}, {\"temp_c\": \"982\", \"value\": 148.0}]}"}]}
{"messages": [{"role": "system", "content": "Predict mechanical properties based off chemical compositions and processing style"}, {"role": "user", "content": "Alloy: UDIMET* 720CR; Processing: wrought; Composition: {'Ni': 55.0, 'Cr': 18.0, 'Co': 15.0, 'Mo': 3.0, 'W': 1.3, 'Al': 2.5, 'Ti': 5.0, 'C': 0.03, 'B': 0.03, 'Zr': 0.03}"}, {"role": "assistant", "content": "{\"yield_strength\": [{\"temp_c\": \"21\", \"value\": 868.0}, {\"temp_c\": \"538\", \"value\": 758.0}, {\"temp_c\": \"649\", \"value\": 799.0}, {\"temp_c\": \"760\", \"value\": 792.0}, {\"temp_c\": \"871\", \"value\": 551.0}], \"uts\": [{\"temp_c\": \"21\", \"value\": 1132.0}, {\"temp_c\": \"538\", \"value\": 1249.0}, {\"temp_c\": \"649\", \"value\": 1276.0}, {\"temp_c\": \"760\", \"value\": 1035.0}, {\"temp_c\": \"871\", \"value\": 704.0}], \"elongation\": [{\"temp_c\": \"21\", \"value\": 5.0}, {\"temp_c\": \"538\", \"value\": 12.0}, {\"temp_c\": \"649\", \"value\": 11.0}, {\"temp_c\": \"760\", \"value\": 24.0}, {\"temp_c\": \"871\", \"value\": 22.0}], \"elasticity\": []}"}]}
