Repository: airi-utcn/AlloyGraph

# AlloyMind Docker Setup

## Overview

AlloyMind uses a multi-container Docker architecture with three services:

- **Backend** (Flask + Gunicorn): AI-powered alloy design API
- **Frontend** (Vue.js + Nginx): Web interface for alloy evaluation and design
- **Database** (Weaviate): Vector database for alloy knowledge graph

## Architecture

```
┌─────────────────┐     ┌──────────────────┐     ┌─────────────┐
│   Frontend      │────▶│    Backend       │────▶│  Weaviate   │
│  Vue.js/Nginx   │     │  Flask/Gunicorn  │     │  Vector DB  │
│   Port 3000     │     │    Port 5001     │     │  Port 8081  │
└─────────────────┘     └──────────────────┘     └─────────────┘
```

## Deployment Modes

### Local Development
Services run in Docker containers on your machine. Frontend and backend are accessible via `localhost`.

**Configuration:**
- Frontend: `http://localhost:3000`
- Backend: `http://localhost:5001`
- Set `VITE_API_BASE_URL=http://localhost:5001` in `frontend/.env.production`

### Production Deployment
Containers run on a server and are accessible via public domain/IP.

**Configuration:**
- Frontend: `http://your-domain:3000`
- Backend: `http://your-domain:5001`
- Set `VITE_API_BASE_URL=http://your-domain:5001` in `frontend/.env.production`

## Quick Start

### Prerequisites
- Docker & Docker Compose
- Groq API key ([obtain here](https://console.groq.com/keys))

## Production Stack

- **WSGI Server:** Gunicorn (4 workers, 120s timeout)
- **Web Server:** Nginx (gzip, caching, SPA routing)
- **Database:** Weaviate (vector embeddings, GraphQL)

## Key Files

| File | Purpose |
|------|---------|
| `docker-compose.yml` | Service orchestration |
| `backend/Dockerfile` | Backend container definition |
| `frontend/Dockerfile` | Multi-stage frontend build |
| `frontend/nginx.conf` | SPA routing configuration |
| `frontend/.env.production` | Frontend API URL |

# AlloyMind Superalloy Data Processing Pipeline

This README describes the workflow for extracting, transforming, and preparing superalloy data for machine learning fine-tuning using the AlloyMind project scripts.

## 1. Extract Alloy Data from Excel

**Script:** `backend/superalloy_preprocess/extract_excel_sheets.py`

- This script reads all sheets from the annotated Excel file (`CAST_Wrought_Alloys.xlsx`) and extracts alloy composition and mechanical property data.
- The output is a JSONL file: `backend/superalloy_preprocess/output_data/all_alloys.jsonl`.

**How to run:**
```bash
python backend/superalloy_preprocess/extract_excel_sheets.py
```

## 2. Convert Extracted Data for GPT Fine-Tuning

**Script:** `backend/superalloy_preprocess/convert_to_finetune.py`

- This script takes the JSONL file generated in step 1 and converts it into the OpenAI fine-tuning format.
- It automatically splits the data into train, validation, and test sets.
- Output files are created in `backend/superalloy_preprocess/output_data/finetuned_data/`:
  - `finetuned.jsonl` (full dataset)
  - `train.jsonl`
  - `val.jsonl`
  - `test.jsonl`

**How to run:**
```bash
python backend/superalloy_preprocess/convert_to_finetune.py
```

## 3. Run the Notebook for Model Training or Analysis

- Open the relevant Jupyter notebook (e.g., `backend/superalloy_preprocess/fine_tuning_ner_gpt.ipynb`).
- Use the output files from step 2 as input for training, evaluation, or further analysis.

**How to run:**
```bash
jupyter notebook backend/superalloy_preprocess/fine_tuning_ner_gpt.ipynb
```

---

### Summary of Workflow
1. **Extract Excel Data** → `all_alloys.jsonl`
2. **Convert to Fine-Tune Format & Split** → `finetuned_data/*.jsonl`
3. **Train/Evaluate in Notebook**

This pipeline ensures your superalloy data is clean, structured, and ready for machine learning tasks.

File: backend/superalloy_preprocess/output_data/all_alloys.jsonl (part 1 of 3)
{"alloy": "Alloy 713C", "processing": "cast", "composition": {"Ni": 74.0, "Cr": 12.5, "Mo": 4.2, "Nb": 2.0, "Al": 6.1, "Ti": 0.8, "C": 0.12, "B": 0.012, "Zr": 0.1}, "yield_strength": [{"temp_c": "21", "value": 740.0}, {"temp_c": "538", "value": 705.0}, {"temp_c": "649", "value": 715.0}, {"temp_c": "760", "value": 745.0}, {"temp_c": "871", "value": 495.0}, {"temp_c": "982", "value": 305.0}], "uts": [{"temp_c": "21", "value": 850.0}, {"temp_c": "538", "value": 860.0}, {"temp_c": "649", "value": 870.0}, {"temp_c": "760", "value": 940.0}, {"temp_c": "871", "value": 725.0}, {"temp_c": "982", "value": 470.0}], "elongation": [{"temp_c": " 21", "value": 8.0}, {"temp_c": "538", "value": 10.0}, {"temp_c": "649", "value": 7.0}, {"temp_c": "760", "value": 6.0}, {"temp_c": "871", "value": 14.0}, {"temp_c": "982", "value": 20.0}], "elasticity": [{"temp_c": "21", "value": 206.0}, {"temp_c": "93", "value": 203.0}, {"temp_c": "204", "value": 199.0}, {"temp_c": "316", "value": 193.0}, {"temp_c": "427", "value": 188.0}, {"temp_c": "538", "value": 179.0}, {"temp_c": "649", "value": 172.0}, {"temp_c": "760", "value": 167.0}, {"temp_c": "871", "value": 156.0}, {"temp_c": "982", "value": 148.0}]}
{"alloy": "Alloy 713LC", "processing": "cast", "composition": {"Ni": 75.0, "Cr": 12.0, "Mo": 4.5, "Nb": 2.0, "Al": 5.9, "Ti": 0.6, "C": 0.05, "B": 0.01, "Zr": 0.1}, "yield_strength": [{"temp_c": "21", "value": 750.0}, {"temp_c": "538", "value": 760.0}, {"temp_c": "649", "value": 785.0}, {"temp_c": "760", "value": 760.0}, {"temp_c": "871", "value": 580.0}, {"temp_c": "982", "value": 281.0}], "uts": [{"temp_c": "21", "value": 895.0}, {"temp_c": "538", "value": 895.0}, {"temp_c": "649", "value": 1085.0}, {"temp_c": "760", "value": 950.0}, {"temp_c": "871", "value": 750.0}, {"temp_c": "982", "value": 470.0}], "elongation": [{"temp_c": " 21", "value": 15.0}, {"temp_c": "538", "value": 11.0}, {"temp_c": "649", "value": 11.0}, {"temp_c": "760", "value": 11.0}, {"temp_c": "871", "value": 12.0}, {"temp_c": "982", "value": 22.0}], "elasticity": [{"temp_c": "21", "value": 197.0}, {"temp_c": "93", "value": 194.0}, {"temp_c": "204", "value": 186.0}, {"temp_c": "316", "value": 183.0}, {"temp_c": "427", "value": 178.0}, {"temp_c": "538", "value": 172.0}, {"temp_c": "649", "value": 165.0}, {"temp_c": "760", "value": 159.0}, {"temp_c": "871", "value": 149.0}, {"temp_c": "982", "value": 136.0}]}
{"alloy": "B-1900", "processing": "cast", "composition": {"Ni": 64.0, "Cr": 8.0, "Co": 10.0, "Mo": 6.0, "Ta": 4.0, "Al": 6.0, "Ti": 1.0, "C": 0.1, "B": 0.015, "Zr": 0.1}, "yield_strength": [{"temp_c": "21", "value": 825.0}, {"temp_c": "538", "value": 870.0}, {"temp_c": "649", "value": 925.0}, {"temp_c": "760", "value": 808.0}, {"temp_c": "871", "value": 695.0}, {"temp_c": "982", "value": 415.0}, {"temp_c": "1093", "value": 195.0}], "uts": [{"temp_c": "21", "value": 970.0}, {"temp_c": "538", "value": 1005.0}, {"temp_c": "649", "value": 1015.0}, {"temp_c": "760", "value": 950.0}, {"temp_c": "871", "value": 793.0}, {"temp_c": "982", "value": 550.0}, {"temp_c": "1093", "value": 270.0}], "elongation": [{"temp_c": " 21", "value": 8.0}, {"temp_c": "538", "value": 7.0}, {"temp_c": "649", "value": 6.0}, {"temp_c": "760", "value": 4.0}, {"temp_c": "871", "value": 4.0}, {"temp_c": "982", "value": 7.0}, {"temp_c": "1093", "value": 11.0}], "elasticity": [{"temp_c": "21", "value": 214.0}, {"temp_c": "93", "value": 210.0}, {"temp_c": "204", "value": 205.0}, {"temp_c": "316", "value": 199.0}, {"temp_c": "427", "value": 193.0}, {"temp_c": "538", "value": 183.0}, {"temp_c": "649", "value": 179.0}, {"temp_c": "760", "value": 172.0}, {"temp_c": "871", "value": 163.0}, {"temp_c": "982", "value": 154.0}]}
{"alloy": "C-1023", "processing": "cast", "composition": {"Ni": 58.0, "Cr": 15.0, "Co": 10.0, "Mo": 8.5, "Al": 4.2, "Ti": 3.6, "C": 0.16, "B": 0.006}, "yield_strength": [], "uts": [], "elongation": [], "elasticity": [{"temp_c": "21", "value": 199.0}, {"temp_c": "538", "value": 179.0}, {"temp_c": "649", "value": 172.0}, {"temp_c": "760", "value": 166.0}, {"temp_c": "982", "value": 145.0}]}
{"alloy": "Cast Alloy 625", "processing": "cast", "composition": {"Ni": 63.0, "Cr": 21.6, "Mo": 8.7, "Nb": 3.9, "Al": 0.2, "Ti": 0.2, "Fe": 2.0, "Mn": 0.06, "Si": 0.2, "C": 0.2}, "yield_strength": [{"temp_c": "21", "value": 350.0}, {"temp_c": "538", "value": 235.0}, {"temp_c": "649", "value": 235.0}, {"temp_c": "760", "value": 235.0}, {"temp_c": "871", "value": 200.0}, {"temp_c": "982", "value": 105.0}], "uts": [{"temp_c": "21", "value": 710.0}, {"temp_c": "538", "value": 510.0}, {"temp_c": "649", "value": 490.0}, {"temp_c": "760", "value": 430.0}, {"temp_c": "871", "value": 275.0}, {"temp_c": "982", "value": 140.0}], "elongation": [{"temp_c": " 21", "value": 48.0}, {"temp_c": "538", "value": 50.0}, {"temp_c": "649", "value": 51.0}, {"temp_c": "760", "value": 27.0}, {"temp_c": "871", "value": 47.0}, {"temp_c": "982", "value": 40.0}], "elasticity": []}
{"alloy": "Cast Alloy 718", "processing": "cast", "composition": {"Ni": 52.5, "Cr": 19.0, "Mo": 3.0, "Nb": 5.2, "Al": 0.6, "Ti": 0.8, "Fe": 18.5, "Mn": 0.2, "Si": 0.2, "C": 0.05, "B": 0.006}, "yield_strength": [{"temp_c": "21", "value": 915.0}], "uts": [{"temp_c": "21", "value": 1090.0}], "elongation": [{"temp_c": " 21", "value": 11.0}], "elasticity": []}
{"alloy": "CMSX-2*(SC)", "processing": "cast", "composition": {"Ni": 33.0, "Cr": 8.0, "Co": 5.0, "Mo": 0.6, "W": 8.0, "Ta": 6.0, "Al": 5.6, "Ti": 1.0}, "yield_strength": [{"temp_c": "21", "value": 1135.0}, {"temp_c": "538", "value": 1245.0}, {"temp_c": "871", "value": 860.0}, {"temp_c": "1093", "value": 400.0}], "uts": [{"temp_c": "21", "value": 1187.0}, {"temp_c": "760", "value": 1296.0}, {"temp_c": "871", "value": 1020.0}], "elongation": [{"temp_c": " 21", "value": 10.0}, {"temp_c": "760", "value": 17.0}, {"temp_c": "871", "value": 20.0}], "elasticity": [{"temp_c": "21", "value": 127.0}, {"temp_c": "538", "value": 110.0}, {"temp_c": "649", "value": 105.0}, {"temp_c": "760", "value": 99.3}, {"temp_c": "982", "value": 86.9}]}
{"alloy": "CMSX-3*(SC)", "processing": "cast", "composition": {"Ni": 33.0, "Cr": 8.0, "Co": 5.0, "Mo": 0.6, "W": 8.0, "Ta": 6.0, "Al": 5.6, "Ti": 1.0, "Other": 0.1}, "yield_strength": [], "uts": [], "elongation": [], "elasticity": [{"temp_c": "21", "value": 127.0}, {"temp_c": "538", "value": 110.0}, {"temp_c": "649", "value": 105.0}, {"temp_c": "760", "value": 99.3}, {"temp_c": "982", "value": 86.9}]}
{"alloy": "CMSX-4*(SC)", "processing": "cast", "composition": {"Ni": 62.0, "Cr": 7.0, "Co": 10.0, "Mo": 0.6, "W": 6.0, "Ta": 6.0, "Al": 5.6, "Ti": 1.0, "Other": 0.1}, "yield_strength": [{"temp_c": "21", "value": 966.0}], "uts": [{"temp_c": "21", "value": 1050.0}], "elongation": [], "elasticity": [{"temp_c": "21", "value": 127.0}, {"temp_c": "538", "value": 110.0}, {"temp_c": "649", "value": 105.0}, {"temp_c": "760", "value": 99.3}, {"temp_c": "982", "value": 86.9}]}
{"alloy": "CMSX-6*(SC)", "processing": "cast", "composition": {"Ni": 70.0, "Cr": 10.0, "Co": 5.0, "Mo": 3.0, "Ta": 2.0, "Al": 4.8, "Ti": 4.7, "Other": 0.1}, "yield_strength": [], "uts": [], "elongation": [], "elasticity": [{"temp_c": "21", "value": 127.0}, {"temp_c": "538", "value": 110.0}, {"temp_c": "649", "value": 105.0}, {"temp_c": "760", "value": 99.3}, {"temp_c": "982", "value": 86.9}]}
{"alloy": "CM 186LC*(DS)", "processing": "cast", "composition": {"Ni": 63.0, "Cr": 6.0, "Co": 9.0, "Mo": 0.5, "W": 8.0, "Ta": 3.0, "Al": 5.7, "Ti": 0.7, "C": 0.07, "B": 0.015, "Zr": 0.005, "Other": 1.4}, "yield_strength": [], "uts": [], "elongation": [], "elasticity": [{"temp_c": "21", "value": 127.0}, {"temp_c": "538", "value": 110.0}, {"temp_c": "649", "value": 105.0}, {"temp_c": "760", "value": 99.3}, {"temp_c": "982", "value": 86.9}]}
{"alloy": "CM 247LC*(DS)", "processing": "cast", "composition": {"Ni": 62.0, "Cr": 8.0, "Co": 9.0, "Mo": 0.5, "W": 10.0, "Ta": 3.2, "Al": 5.6, "Ti": 0.7, "C": 0.07, "B": 0.015, "Zr": 0.01, "Other": 1.4}, "yield_strength": [], "uts": [], "elongation": [], "elasticity": [{"temp_c": "21", "value": 127.0}, {"temp_c": "538", "value": 110.0}, {"temp_c": "649", "value": 105.0}, {"temp_c": "760", "value": 99.3}, {"temp_c": "982", "value": 86.9}]}
{"alloy": "GMR-235", "processing": "cast", "composition": {"Ni": 63.0, "Cr": 15.0, "Mo": 5.3, "Al": 3.0, "Ti": 2.0, "Fe": 10.0, "Mn": 0.3, "Si": 0.6, "C": 0.15, "B": 0.06}, "yield_strength": [{"temp_c": "21", "value": 640.0}, {"temp_c": "649", "value": 565.0}, {"temp_c": "982", "value": 295.0}], "uts": [{"temp_c": "21", "value": 710.0}, {"temp_c": "649", "value": 660.0}], "elongation": [{"temp_c": " 21", "value": 3.0}, {"temp_c": "649", "value": 3.0}, {"temp_c": "982", "value": 18.0}], "elasticity": [{"temp_c": "21", "value": 199.0}, {"temp_c": "538", "value": 179.0}, {"temp_c": "649", "value": 172.0}, {"temp_c": "760", "value": 166.0}, {"temp_c": "982", "value": 145.0}]}
{"alloy": "HAYNES* 230", "processing": "cast", "composition": {"Ni": 57.0, "Cr": 22.0, "Co": 3.0, "Mo": 2.0, "W": 14.0, "Al": 0.3, "Fe": 2.0, "Mn": 0.5, "Si": 0.4, "C": 0.1, "Other": 0.02}, "yield_strength": [{"temp_c": "21", "value": 324.0}, {"temp_c": "538", "value": 227.0}, {"temp_c": "649", "value": 221.0}, {"temp_c": "760", "value": 227.0}, {"temp_c": "871", "value": 172.0}, {"temp_c": "982", "value": 171.0}, {"temp_c": "1093", "value": 87.0}], "uts": [{"temp_c": "21", "value": 615.0}, {"temp_c": "538", "value": 453.0}, {"temp_c": "649", "value": 482.0}, {"temp_c": "760", "value": 386.0}, {"temp_c": "871", "value": 283.0}, {"temp_c": "982", "value": 203.0}, {"temp_c": "1093", "value": 89.0}], "elongation": [{"temp_c": " 21", "value": 38.0}, {"temp_c": "538", "value": 38.0}, {"temp_c": "649", "value": 44.0}, {"temp_c": "760", "value": 32.0}, {"temp_c": "871", "value": 19.0}, {"temp_c": "982", "value": 26.0}, {"temp_c": "1093", "value": 41.0}], "elasticity": [{"temp_c": "21", "value": 199.0}, {"temp_c": "538", "value": 179.0}, {"temp_c": "649", "value": 172.0}, {"temp_c": "760", "value": 166.0}, {"temp_c": "982", "value": 145.0}]}
{"alloy": "IN-100", "processing": "cast", "composition": {"Ni": 60.0, "Cr": 10.0, "Co": 15.0, "Mo": 3.0, "Al": 5.5, "Ti": 4.7, "C": 0.18, "B": 0.014, "Zr": 0.06, "Other": 1.0}, "yield_strength": [{"temp_c": "21", "value": 850.0}, {"temp_c": "538", "value": 885.0}, {"temp_c": "649", "value": 890.0}, {"temp_c": "760", "value": 860.0}, {"temp_c": "871", "value": 695.0}, {"temp_c": "982", "value": 370.0}, {"temp_c": "1093", "value": -240.0}], "uts": [{"temp_c": "21", "value": 1018.0}, {"temp_c": "538", "value": 1090.0}, {"temp_c": "649", "value": 1110.0}, {"temp_c": "760", "value": 1070.0}, {"temp_c": "871", "value": 885.0}, {"temp_c": "982", "value": 565.0}, {"temp_c": "1093", "value": -380.0}], "elongation": [{"temp_c": " 21", "value": 9.0}, {"temp_c": "538", "value": 9.0}, {"temp_c": "649", "value": 6.0}, {"temp_c": "760", "value": 6.5}, {"temp_c": "871", "value": 6.0}, {"temp_c": "982", "value": 6.0}], "elasticity": [{"temp_c": "21", "value": 215.0}, {"temp_c": "93", "value": 212.0}, {"temp_c": "204", "value": 206.0}, {"temp_c": "316", "value": 199.0}, {"temp_c": "427", "value": 193.0}, {"temp_c": "538", "value": 187.0}, {"temp_c": "649", "value": 179.0}, {"temp_c": "760", "value": 173.0}, {"temp_c": "871", "value": 162.0}, {"temp_c": "982", "value": 151.0}]}
{"alloy": "IN-162", "processing": "cast", "composition": {"Ni": 73.0, "Cr": 10.0, "Mo": 4.0, "W": 2.0, "Ta": 2.0, "Nb": 1.0, "Al": 6.5, "Ti": 1.0, "C": 0.12, "B": 0.02, "Zr": 0.1}, "yield_strength": [{"temp_c": "21", "value": 815.0}, {"temp_c": "538", "value": 795.0}, {"temp_c": "649", "value": 855.0}, {"temp_c": "760", "value": 850.0}, {"temp_c": "871", "value": 710.0}, {"temp_c": "982", "value": 450.0}], "uts": [{"temp_c": "21", "value": 1005.0}, {"temp_c": "538", "value": 1020.0}, {"temp_c": "649", "value": 1090.0}, {"temp_c": "760", "value": 1005.0}, {"temp_c": "871", "value": 825.0}, {"temp_c": "982", "value": 585.0}], "elongation": [{"temp_c": " 21", "value": 7.0}, {"temp_c": "538", "value": 6.5}, {"temp_c": "649", "value": 5.5}, {"temp_c": "760", "value": 5.5}, {"temp_c": "871", "value": 6.0}, {"temp_c": "982", "value": 5.5}], "elasticity": [{"temp_c": "21", "value": 197.0}, {"temp_c": "93", "value": 193.0}, {"temp_c": "204", "value": 188.0}, {"temp_c": "316", "value": 183.0}, {"temp_c": "427", "value": 179.0}, {"temp_c": "538", "value": 172.0}, {"temp_c": "649", "value": 165.0}, {"temp_c": "760", "value": 159.0}, {"temp_c": "871", "value": 150.0}, {"temp_c": "982", "value": 141.0}]}
{"alloy": "IN-731", "processing": "cast", "composition": {"Ni": 67.0, "Cr": 9.5, "Co": 10.0, "Mo": 2.5, "Al": 5.5, "Ti": 4.6, "C": 0.18, "B": 0.015, "Zr": 0.06, "Other": 1.0}, "yield_strength": [{"temp_c": "21", "value": 725.0}, {"temp_c": "649", "value": 745.0}, {"temp_c": "760", "value": 770.0}, {"temp_c": "871", "value": 585.0}, {"temp_c": "982", "value": 360.0}, {"temp_c": "1093", "value": 170.0}], "uts": [{"temp_c": "21", "value": 835.0}, {"temp_c": "649", "value": 895.0}, {"temp_c": "760", "value": 915.0}, {"temp_c": "871", "value": 750.0}, {"temp_c": "982", "value": 525.0}, {"temp_c": "1093", "value": 275.0}], "elongation": [{"temp_c": " 21", "value": 6.5}, {"temp_c": "649", "value": 5.0}, {"temp_c": "760", "value": 4.5}, {"temp_c": "871", "value": 3.5}, {"temp_c": "982", "value": 6.5}, {"temp_c": "1093", "value": 7.5}], "elasticity": []}
{"alloy": "IN-738", "processing": "cast", "composition": {"Ni": 61.0, "Cr": 16.0, "Co": 8.5, "Mo": 1.7, "W": 2.6, "Ta": 1.7, "Nb": 0.9, "Al": 3.4, "Ti": 3.4, "C": 0.17, "B": 0.01, "Zr": 0.1}, "yield_strength": [{"temp_c": "21", "value": 950.0}, {"temp_c": "649", "value": 815.0}, {"temp_c": "760", "value": 795.0}, {"temp_c": "871", "value": 550.0}, {"temp_c": "982", "value": 345.0}], "uts": [{"temp_c": "21", "value": 1095.0}, {"temp_c": "649", "value": 1085.0}, {"temp_c": "760", "value": 965.0}, {"temp_c": "871", "value": 770.0}, {"temp_c": "982", "value": 455.0}], "elongation": [{"temp_c": "649", "value": 7.0}, {"temp_c": "760", "value": 6.5}, {"temp_c": "871", "value": 11.0}, {"temp_c": "982", "value": 13.0}], "elasticity": [{"temp_c": "21", "value": 201.0}, {"temp_c": "93", "value": 195.0}, {"temp_c": "204", "value": 190.0}, {"temp_c": "316", "value": 185.0}, {"temp_c": "427", "value": 179.0}, {"temp_c": "538", "value": 175.0}, {"temp_c": "649", "value": 168.0}, {"temp_c": "760", "value": 160.0}, {"temp_c": "871", "value": 151.0}, {"temp_c": "982", "value": 140.0}]}
{"alloy": "IN-792", "processing": "cast", "composition": {"Ni": 61.0, "Cr": 12.4, "Co": 9.0, "Mo": 1.9, "W": 3.8, "Ta": 3.9, "Al": 3.1, "Ti": 4.5, "C": 0.12, "B": 0.02, "Zr": 0.1}, "yield_strength": [{"temp_c": "21", "value": 1060.0}, {"temp_c": "760", "value": 995.0}, {"temp_c": "871", "value": 660.0}], "uts": [{"temp_c": "21", "value": 1170.0}, {"temp_c": "760", "value": 1130.0}, {"temp_c": "871", "value": 840.0}], "elongation": [{"temp_c": " 21", "value": 4.0}, {"temp_c": "760", "value": 4.0}, {"temp_c": "871", "value": 8.0}], "elasticity": []}
{"alloy": "IN-939", "processing": "cast", "composition": {"Ni": 48.0, "Cr": 22.0, "Co": 19.0, "W": 2.0, "Ta": 1.4, "Nb": 1.0, "Al": 1.9, "Ti": 3.7, "C": 0.15, "B": 0.009, "Zr": 0.09}, "yield_strength": [{"temp_c": "21", "value": 800.0}, {"temp_c": "649", "value": 695.0}, {"temp_c": "760", "value": 635.0}, {"temp_c": "871", "value": 400.0}, {"temp_c": "982", "value": 205.0}], "uts": [{"temp_c": "21", "value": 1050.0}, {"temp_c": "649", "value": 985.0}, {"temp_c": "760", "value": 915.0}, {"temp_c": "871", "value": 640.0}, {"temp_c": "982", "value": 325.0}], "elongation": [{"temp_c": " 21", "value": 5.0}, {"temp_c": "649", "value": 7.0}, {"temp_c": "760", "value": 7.0}, {"temp_c": "871", "value": 18.0}, {"temp_c": "982", "value": 25.0}], "elasticity": [{"temp_c": "21", "value": 199.0}, {"temp_c": "538", "value": 179.0}, {"temp_c": "649", "value": 172.0}, {"temp_c": "760", "value": 166.0}, {"temp_c": "982", "value": 145.0}]}
{"alloy": "M-21", "processing": "cast", "composition": {"Ni": 74.0, "Cr": 5.7, "Mo": 2.0, "W": 11.0, "Nb": 1.5, "Al": 6.0, "C": 0.13, "B": 0.02, "Zr": 0.12}, "yield_strength": [], "uts": [], "elongation": [], "elasticity": []}
{"alloy": "M-22", "processing": "cast", "composition": {"Ni": 71.0, "Cr": 5.7, "Mo": 2.0, "W": 11.0, "Ta": 3.0, "Al": 6.3, "C": 0.13, "Zr": 0.6}, "yield_strength": [{"temp_c": "21", "value": 685.0}, {"temp_c": "538", "value": 730.0}, {"temp_c": "649", "value": 765.0}, {"temp_c": "760", "value": 770.0}, {"temp_c": "871", "value": 675.0}, {"temp_c": "982", "value": 360.0}], "uts": [{"temp_c": "21", "value": 730.0}, {"temp_c": "538", "value": 780.0}, {"temp_c": "649", "value": 835.0}, {"temp_c": "760", "value": 910.0}, {"temp_c": "871", "value": 885.0}, {"temp_c": "982", "value": 545.0}], "elongation": [{"temp_c": " 21", "value": 5.5}, {"temp_c": "538", "value": 4.5}, {"temp_c": "649", "value": 5.0}, {"temp_c": "760", "value": 5.0}, {"temp_c": "871", "value": 4.5}, {"temp_c": "982", "value": 5.5}], "elasticity": []}
{"alloy": "MAR-M* 200", "processing": "cast", "composition": {"Ni": 60.0, "Cr": 9.0, "Co": 10.0, "W": 12.0, "Nb": 1.0, "Al": 5.0, "Ti": 2.0, "C": 0.15, "B": 0.015, "Zr": 0.05}, "yield_strength": [{"temp_c": "21", "value": 840.0}, {"temp_c": "538", "value": 880.0}, {"temp_c": "649", "value": 855.0}, {"temp_c": "760", "value": 840.0}, {"temp_c": "871", "value": 760.0}, {"temp_c": "982", "value": 470.0}], "uts": [{"temp_c": "21", "value": 930.0}, {"temp_c": "538", "value": 945.0}, {"temp_c": "649", "value": 950.0}, {"temp_c": "760", "value": 930.0}, {"temp_c": "871", "value": 840.0}, {"temp_c": "982", "value": 550.0}, {"temp_c": "1093", "value": 325.0}], "elongation": [{"temp_c": " 21", "value": 7.0}, {"temp_c": "538", "value": 5.0}, {"temp_c": "649", "value": 4.0}, {"temp_c": "760", "value": 3.5}, {"temp_c": "871", "value": 4.0}, {"temp_c": "982", "value": 4.5}], "elasticity": [{"temp_c": "21", "value": 218.0}, {"temp_c": "93", "value": 215.0}, {"temp_c": "204", "value": 213.0}, {"temp_c": "316", "value": 197.0}, {"temp_c": "427", "value": 191.0}, {"temp_c": "538", "value": 184.0}, {"temp_c": "649", "value": 176.0}, {"temp_c": "760", "value": 169.0}, {"temp_c": "871", "value": 161.0}, {"temp_c": "982", "value": 145.0}]}
{"alloy": "MAR-M* 200(DS)", "processing": "cast", "composition": {"Ni": 60.0, "Cr": 9.0, "Co": 10.0, "W": 12.0, "Nb": 1.0, "Al": 5.0, "Ti": 2.0, "C": 0.13, "B": 0.015, "Zr": 0.05}, "yield_strength": [{"temp_c": "21", "value": 860.0}, {"temp_c": "538", "value": 875.0}, {"temp_c": "649", "value": 890.0}, {"temp_c": "760", "value": 925.0}, {"temp_c": "871", "value": 780.0}, {"temp_c": "982", "value": 620.0}], "uts": [{"temp_c": "21", "value": 1000.0}, {"temp_c": "538", "value": 1015.0}, {"temp_c": "649", "value": 1020.0}, {"temp_c": "760", "value": 1080.0}, {"temp_c": "871", "value": 915.0}, {"temp_c": "982", "value": 655.0}], "elongation": [{"temp_c": " 21", "value": 10.0}, {"temp_c": "538", "value": 10.0}, {"temp_c": "649", "value": 9.0}, {"temp_c": "760", "value": 4.5}, {"temp_c": "871", "value": 4.5}, {"temp_c": "982", "value": 8.0}], "elasticity": [{"temp_c": "21", "value": 131.0}, {"temp_c": "93", "value": 128.0}, {"temp_c": "204", "value": 123.0}, {"temp_c": "316", "value": 119.0}, {"temp_c": "427", "value": 115.0}, {"temp_c": "538", "value": 110.0}, {"temp_c": "649", "value": 105.0}, {"temp_c": "760", "value": 99.0}, {"temp_c": "871", "value": 90.0}, {"temp_c": "982", "value": 79.0}]}
{"alloy": "MAR-M* 246", "processing": "cast", "composition": {"Ni": 60.0, "Cr": 9.0, "Co": 10.0, "Mo": 2.5, "W": 10.0, "Ta": 1.5, "Al": 5.5, "Ti": 1.5, "C": 0.15, "B": 0.015, "Zr": 0.05}, "yield_strength": [{"temp_c": "21", "value": 860.0}, {"temp_c": "538", "value": 860.0}, {"temp_c": "649", "value": 860.0}, {"temp_c": "760", "value": 860.0}, {"temp_c": "871", "value": 690.0}, {"temp_c": "982", "value": 380.0}], "uts": [{"temp_c": "21", "value": 965.0}, {"temp_c": "538", "value": 1000.0}, {"temp_c": "649", "value": 1035.0}, {"temp_c": "760", "value": 1035.0}, {"temp_c": "871", "value": 860.0}, {"temp_c": "982", "value": 550.0}, {"temp_c": "1093", "value": 345.0}], "elongation": [{"temp_c": " 21", "value": 5.0}, {"temp_c": "538", "value": 5.0}, {"temp_c": "649", "value": 5.0}, {"temp_c": "760", "value": 5.0}, {"temp_c": "871", "value": 5.0}, {"temp_c": "982", "value": 8.0}], "elasticity": [{"temp_c": "21", "value": 205.0}, {"temp_c": "93", "value": 202.0}, {"temp_c": "204", "value": 197.0}, {"temp_c": "316", "value": 190.0}, {"temp_c": "427", "value": 185.0}, {"temp_c": "538", "value": 178.0}, {"temp_c": "649", "value": 171.0}, {"temp_c": "760", "value": 164.0}, {"temp_c": "871", "value": 15.6}, {"temp_c": "982", "value": 150.0}, {"temp_c": "1093", "value": 145.0}]}
{"alloy": "MAR-M* 247", "processing": "cast", "composition": {"Ni": 60.0, "Cr": 8.2, "Co": 10.0, "Mo": 0.6, "W": 10.0, "Ta": 3.0, "Al": 5.5, "Ti": 1.0, "C": 0.16, "B": 0.02, "Zr": 0.09, "Other": 1.5}, "yield_strength": [{"temp_c": "21", "value": 815.0}, {"temp_c": "538", "value": 825.0}, {"temp_c": "649", "value": 825.0}, {"temp_c": "760", "value": 825.0}, {"temp_c": "871", "value": 690.0}, {"temp_c": "982", "value": 380.0}], "uts": [{"temp_c": "21", "value": 965.0}, {"temp_c": "538", "value": 1035.0}, {"temp_c": "649", "value": 1050.0}, {"temp_c": "760", "value": 1035.0}, {"temp_c": "871", "value": 825.0}, {"temp_c": "982", "value": 550.0}], "elongation": [{"temp_c": " 21", "value": 7.0}], "elasticity": []}
{"alloy": "MAR-M* 421", "processing": "cast", "composition": {"Ni": 61.0, "Cr": 15.8, "Co": 9.5, "Mo": 2.0, "W": 3.8, "Nb": 2.0, "Al": 4.3, "Ti": 1.8, "C": 0.15, "B": 0.015, "Zr": 0.05}, "yield_strength": [{"temp_c": "21", "value": 930.0}, {"temp_c": "538", "value": 815.0}, {"temp_c": "649", "value": 820.0}, {"temp_c": "760", "value": 860.0}, {"temp_c": "871", "value": 650.0}, {"temp_c": "982", "value": 270.0}], "uts": [{"temp_c": "21", "value": 1085.0}, {"temp_c": "538", "value": 995.0}, {"temp_c": "649", "value": 965.0}, {"temp_c": "760", "value": 950.0}, {"temp_c": "871", "value": 750.0}, {"temp_c": "982", "value": 380.0}], "elongation": [{"temp_c": " 21", "value": 4.5}, {"temp_c": "538", "value": 3.0}, {"temp_c": "649", "value": 4.0}, {"temp_c": "760", "value": 2.5}, {"temp_c": "871", "value": 6.0}, {"temp_c": "982", "value": 22.0}], "elasticity": [{"temp_c": "21", "value": 203.0}, {"temp_c": "204", "value": 194.0}, {"temp_c": "427", "value": 183.0}, {"temp_c": "649", "value": 168.0}, {"temp_c": "760", "value": 160.0}, {"temp_c": "871", "value": 151.0}, {"temp_c": "1093", "value": 141.0}]}
{"alloy": "MAR-M* 432", "processing": "cast", "composition": {"Ni": 50.0, "Cr": 15.5, "Co": 20.0, "W": 3.0, "Ta": 2.0, "Nb": 2.0, "Al": 2.8, "Ti": 4.3, "C": 0.15, "B": 0.015, "Zr": 0.05}, "yield_strength": [{"temp_c": "21", "value": 1070.0}, {"temp_c": "538", "value": 910.0}, {"temp_c": "649", "value": 910.0}, {"temp_c": "760", "value": 910.0}, {"temp_c": "871", "value": 605.0}, {"temp_c": "982", "value": 285.0}], "uts": [{"temp_c": "21", "value": 1240.0}, {"temp_c": "538", "value": 1105.0}, {"temp_c": "649", "value": 1090.0}, {"temp_c": "760", "value": 1075.0}, {"temp_c": "871", "value": 730.0}, {"temp_c": "982", "value": 370.0}], "elongation": [{"temp_c": " 21", "value": 6.0}, {"temp_c": "760", "value": 3.5}, {"temp_c": "871", "value": 8.0}, {"temp_c": "982", "value": 21.0}], "elasticity": []}
{"alloy": "MC-102*", "processing": "cast", "composition": {"Ni": 64.0, "Cr": 20.0, "Mo": 6.0, "W": 2.5, "Ta": 0.6, "Nb": 6.0, "Mn": 0.3, "Si": 0.25, "C": 0.04}, "yield_strength": [{"temp_c": "21", "value": 605.0}, {"temp_c": "538", "value": 540.0}, {"temp_c": "649", "value": 525.0}, {"temp_c": "760", "value": 530.0}, {"temp_c": "871", "value": 250.0}, {"temp_c": "982", "value": 130.0}], "uts": [{"temp_c": "21", "value": 675.0}, {"temp_c": "538", "value": 655.0}, {"temp_c": "649", "value": 640.0}, {"temp_c": "760", "value": 605.0}, {"temp_c": "871", "value": 395.0}, {"temp_c": "982", "value": 250.0}], "elongation": [{"temp_c": " 21", "value": 5.0}, {"temp_c": "538", "value": 9.0}, {"temp_c": "649", "value": 9.0}, {"temp_c": "760", "value": 4.0}, {"temp_c": "871", "value": 11.0}, {"temp_c": "982", "value": 12.0}], "elasticity": []}
{"alloy": "NIMOCAST* 75", "processing": "cast", "composition": {"Ni": 73.0, "Cr": 20.0, "Al": 0.2, "Ti": 0.4, "Fe": 5.0, "Mn": 0.4, "Si": 0.4, "C": 0.1}, "yield_strength": [{"temp_c": "21", "value": 179.0}], "uts": [{"temp_c": "21", "value": 500.0}], "elongation": [{"temp_c": " 21", "value": 39.0}], "elasticity": []}
{"alloy": "NIMOCAST* 80", "processing": "cast", "composition": {"Ni": 71.0, "Cr": 20.0, "Al": 1.3, "Ti": 2.4, "Fe": 5.0, "Mn": 0.4, "Si": 0.4, "C": 0.07}, "yield_strength": [{"temp_c": "21", "value": 520.0}], "uts": [{"temp_c": "21", "value": 730.0}], "elongation": [{"temp_c": " 21", "value": 15.0}], "elasticity": []}
{"alloy": "NIMOCAST* 90", "processing": "cast", "composition": {"Ni": 53.0, "Cr": 20.0, "Co": 17.5, "Al": 1.3, "Ti": 2.4, "Fe": 5.0, "Mn": 0.4, "Si": 0.4, "C": 0.09}, "yield_strength": [{"temp_c": "21", "value": 520.0}, {"temp_c": "538", "value": 420.0}, {"temp_c": "649", "value": 410.0}, {"temp_c": "760", "value": 390.0}, {"temp_c": "871", "value": 110.0}], "uts": [{"temp_c": "21", "value": 700.0}, {"temp_c": "538", "value": 595.0}, {"temp_c": "649", "value": 560.0}, {"temp_c": "760", "value": 490.0}, {"temp_c": "871", "value": 260.0}], "elongation": [{"temp_c": " 21", "value": 14.0}, {"temp_c": "538", "value": 15.0}, {"temp_c": "649", "value": 17.0}, {"temp_c": "760", "value": 14.0}, {"temp_c": "871", "value": 31.0}], "elasticity": []}
{"alloy": "NIMOCAST* 242", "processing": "cast", "composition": {"Ni": 57.0, "Cr": 20.5, "Co": 10.0, "Mo": 10.5, "Al": 0.2, "Ti": 0.3, "Fe": 1.0, "Mn": 0.3, "Si": 0.3, "C": 0.34}, "yield_strength": [{"temp_c": "21", "value": 300.0}], "uts": [{"temp_c": "21", "value": 460.0}], "elongation": [{"temp_c": " 21", "value": 8.0}], "elasticity": []}
{"alloy": "NIMOCAST* 263", "processing": "cast", "composition": {"Ni": 55.0, "Cr": 20.0, "Co": 20.0, "Mo": 5.8, "Al": 0.5, "Ti": 2.2, "Fe": 0.5, "Mn": 0.5, "C": 0.06, "B": 0.008, "Zr": 0.04}, "yield_strength": [{"temp_c": "21", "value": 510.0}], "uts": [{"temp_c": "21", "value": 730.0}], "elongation": [{"temp_c": " 21", "value": 18.0}], "elasticity": []}
{"alloy": "NX188(DS)", "processing": "cast", "composition": {"Ni": 74.0, "Mo": 18.0, "Al": 8.0, "C": 0.04}, "yield_strength": [{"temp_c": "21", "value": 960.0}, {"temp_c": "649", "value": 1050.0}, {"temp_c": "760", "value": 1145.0}, {"temp_c": "871", "value": 1185.0}, {"temp_c": "982", "value": 585.0}, {"temp_c": "1093", "value": 345.0}], "uts": [{"temp_c": "21", "value": 1040.0}, {"temp_c": "538", "value": 1080.0}, {"temp_c": "649", "value": 1195.0}, {"temp_c": "760", "value": 1215.0}, {"temp_c": "871", "value": 595.0}, {"temp_c": "982", "value": 395.0}], "elongation": [{"temp_c": " 21", "value": 5.0}, {"temp_c": "538", "value": 4.5}, {"temp_c": "649", "value": 3.0}, {"temp_c": "760", "value": 1.5}, {"temp_c": "871", "value": 2.0}, {"temp_c": "982", "value": 3.0}, {"temp_c": "1093", "value": 3.0}], "elasticity": []}
{"alloy": "PWA*1480(SC)", "processing": "cast", "composition": {"Ni": 62.0, "Cr": 10.0, "Co": 5.0, "W": 4.0, "Ta": 12.0, "Al": 5.0, "Ti": 1.5}, "yield_strength": [{"temp_c": "21", "value": 895.0}, {"temp_c": "538", "value": 881.0}, {"temp_c": "649", "value": 910.0}, {"temp_c": "760", "value": 905.0}, {"temp_c": "871", "value": 730.0}, {"temp_c": "982", "value": 495.0}, {"temp_c": "1093", "value": 276.0}], "uts": [{"temp_c": "649", "value": 1140.0}, {"temp_c": "760", "value": 1130.0}, {"temp_c": "871", "value": 995.0}, {"temp_c": "982", "value": 685.0}], "elongation": [{"temp_c": " 21", "value": 4.0}, {"temp_c": "538", "value": 4.8}, {"temp_c": "649", "value": 5.5}, {"temp_c": "760", "value": 7.9}, {"temp_c": "871", "value": 12.0}, {"temp_c": "982", "value": 19.5}, {"temp_c": "1093", "value": 32.0}], "elasticity": [{"temp_c": "21", "value": 127.0}, {"temp_c": "538", "value": 110.0}, {"temp_c": "649", "value": 105.0}, {"temp_c": "760", "value": 99.3}, {"temp_c": "982", "value": 86.9}]}
{"alloy": "PWA*1484*(SC)", "processing": "cast", "composition": {"Ni": 63.0, "Cr": 5.0, "Co": 10.0, "Mo": 1.9, "W": 5.9, "Ta": 8.7, "Al": 5.6, "Other": 0.1}, "yield_strength": [{"temp_c": "21", "value": 895.0}, {"temp_c": "538", "value": 881.0}, {"temp_c": "649", "value": 910.0}, {"temp_c": "760", "value": 910.0}, {"temp_c": "871", "value": 767.0}, {"temp_c": "982", "value": 539.0}, {"temp_c": "1093", "value": 311.0}], "uts": [{"temp_c": "21", "value": 957.0}, {"temp_c": "538", "value": 950.0}, {"temp_c": "649", "value": 978.0}, {"temp_c": "760", "value": 992.0}, {"temp_c": "871", "value": 937.0}, {"temp_c": "982", "value": 696.0}, {"temp_c": "1093", "value": 393.0}], "elongation": [{"temp_c": " 21", "value": 28.0}, {"temp_c": "538", "value": 23.0}, {"temp_c": "649", "value": 18.0}, {"temp_c": "760", "value": 18.0}, {"temp_c": "871", "value": 20.0}, {"temp_c": "982", "value": 22.0}, {"temp_c": "1093", "value": 22.0}], "elasticity": [{"temp_c": "21", "value": 127.0}, {"temp_c": "538", "value": 110.0}, {"temp_c": "649", "value": 105.0}, {"temp_c": "760", "value": 99.3}, {"temp_c": "982", "value": 86.9}]}
{"alloy": "RENÉ* 77", "processing": "cast", "composition": {"Ni": 58.0, "Cr": 14.6, "Co": 15.0, "Mo": 4.2, "Al": 4.3, "Ti": 3.3, "C": 0.07, "B": 0.016, "Zr": 0.04}, "yield_strength": [], "uts": [], "elongation": [], "elasticity": []}
{"alloy": "RENÉ* 80", "processing": "cast", "composition": {"Ni": 60.0, "Cr": 14.0, "Co": 9.5, "Mo": 4.0, "W": 4.0, "Al": 3.0, "Ti": 5.0, "C": 0.17, "B": 0.015, "Zr": 0.03}, "yield_strength": [], "uts": [], "elongation": [], "elasticity": [{"temp_c": "21", "value": 208.0}]}
{"alloy": "RENÉ* 125", "processing": "cast", "composition": {"Ni": 59.0, "Cr": 8.9, "Co": 10.0, "Mo": 2.0, "W": 7.0, "Ta": 3.8, "Al": 4.8, "Ti": 2.5, "C": 0.11, "B": 0.015, "Zr": 0.05, "Other": 1.5}, "yield_strength": [{"temp_c": "21", "value": 883.0}, {"temp_c": "538", "value": 883.0}, {"temp_c": "649", "value": 883.0}, {"temp_c": "760", "value": 834.0}, {"temp_c": "871", "value": 745.0}, {"temp_c": "982", "value": 483.0}], "uts": [{"temp_c": "21", "value": 1078.0}, {"temp_c": "538", "value": 1092.0}, {"temp_c": "649", "value": 1126.0}, {"temp_c": "760", "value": 1036.0}, {"temp_c": "871", "value": 829.0}, {"temp_c": "982", "value": 567.0}], "elongation": [{"temp_c": " 21", "value": 7.4}, {"temp_c": "538", "value": 6.9}, {"temp_c": "649", "value": 6.8}, {"temp_c": "760", "value": 6.5}, {"temp_c": "871", "value": 6.3}, {"temp_c": "982", "value": 6.2}], "elasticity": [{"temp_c": "21", "value": 199.0}, {"temp_c": "538", "value": 179.0}, {"temp_c": "649", "value": 172.0}, {"temp_c": "760", "value": 166.0}, {"temp_c": "982", "value": 145.0}]}
{"alloy": "RENÉ* 220C", "processing": "cast", "composition": {"Ni": 56.0, "Cr": 19.0, "Co": 12.0, "Mo": 3.2, "Ta": 3.2, "Nb": 5.2, "Al": 0.5, "Ti": 1.0, "C": 0.03, "B": 0.004}, "yield_strength": [{"temp_c": "21", "value": 821.0}, {"temp_c": "538", "value": 717.0}, {"temp_c": "649", "value": 690.0}, {"temp_c": "760", "value": 635.0}], "uts": [{"temp_c": "21", "value": 1092.0}, {"temp_c": "538", "value": 974.0}, {"temp_c": "649", "value": 933.0}, {"temp_c": "760", "value": 760.0}], "elongation": [{"temp_c": " 21", "value": 8.0}, {"temp_c": "538", "value": 12.0}, {"temp_c": "649", "value": 12.0}, {"temp_c": "760", "value": 9.5}], "elasticity": [{"temp_c": "21", "value": 199.0}, {"temp_c": "538", "value": 179.0}, {"temp_c": "649", "value": 172.0}, {"temp_c": "760", "value": 166.0}, {"temp_c": "982", "value": 145.0}]}
{"alloy": "RENÉ* N4 (SC)", "processing": "cast", "composition": {"Ni": 62.0, "Cr": 9.8, "Co": 7.5, "Mo": 1.5, "W": 6.0, "Ta": 4.8, "Nb": 0.5, "Al": 4.2, "Ti": 3.5, "C": 0.06, "B": 0.004, "Other": 1.5}, "yield_strength": [{"temp_c": "21", "value": 1000.0}, {"temp_c": "538", "value": 828.0}, {"temp_c": "649", "value": 952.0}, {"temp_c": "760", "value": 1028.0}, {"temp_c": "871", "value": 690.0}, {"temp_c": "982", "value": 428.0}], "uts": [{"temp_c": "21", "value": 1036.0}, {"temp_c": "538", "value": 1036.0}, {"temp_c": "649", "value": 1078.0}, {"temp_c": "760", "value": 1258.0}, {"temp_c": "871", "value": 988.0}, {"temp_c": "982", "value": 650.0}], "elongation": [{"temp_c": " 21", "value": 7.0}, {"temp_c": "538", "value": 3.5}, {"temp_c": "649", "value": 2.0}, {"temp_c": "760", "value": 5.0}, {"temp_c": "871", "value": 17.0}, {"temp_c": "982", "value": 26.0}], "elasticity": [{"temp_c": "21", "value": 127.0}, {"temp_c": "538", "value": 110.0}, {"temp_c": "649", "value": 105.0}, {"temp_c": "760", "value": 99.3}, {"temp_c": "982", "value": 86.9}]}
{"alloy": "RENÉ* N5(SC)", "processing": "cast", "composition": {"Ni": 63.0, "Cr": 7.0, "Co": 7.5, "Mo": 1.5, "W": 5.0, "Ta": 6.5, "Al": 6.2, "C": 0.05, "B": 0.004, "Other": 1.5}, "yield_strength": [{"temp_c": "21", "value": 855.0}, {"temp_c": "538", "value": 821.0}, {"temp_c": "649", "value": 862.0}, {"temp_c": "760", "value": 883.0}, {"temp_c": "871", "value": 793.0}, {"temp_c": "982", "value": 621.0}, {"temp_c": "1093", "value": 345.0}], "uts": [{"temp_c": "21", "value": 1078.0}, {"temp_c": "538", "value": 1023.0}, {"temp_c": "649", "value": 1050.0}, {"temp_c": "760", "value": 1126.0}, {"temp_c": "871", "value": 954.0}, {"temp_c": "982", "value": 746.0}, {"temp_c": "1093", "value": 380.0}], "elongation": [{"temp_c": " 21", "value": 17.0}, {"temp_c": "538", "value": 11.0}, {"temp_c": "649", "value": 9.5}, {"temp_c": "760", "value": 13.0}, {"temp_c": "871", "value": 19.0}, {"temp_c": "982", "value": 25.0}, {"temp_c": "1093", "value": 27.0}], "elasticity": [{"temp_c": "21", "value": 127.0}, {"temp_c": "538", "value": 110.0}, {"temp_c": "649", "value": 105.0}, {"temp_c": "760", "value": 99.3}, {"temp_c": "982", "value": 86.9}]}
{"alloy": "TAZ-8A", "processing": "cast", "composition": {"Ni": 68.0, "Cr": 6.0, "Mo": 4.0, "W": 4.0, "Ta": 8.0, "Nb": 2.5, "Al": 6.0, "C": 0.12, "B": 0.004, "Zr": 1.0}, "yield_strength": [], "uts": [{"temp_c": "21", "value": 885.0}, {"temp_c": "649", "value": 885.0}, {"temp_c": "760", "value": 760.0}, {"temp_c": "871", "value": 550.0}, {"temp_c": "982", "value": 340.0}], "elongation": [{"temp_c": " 21", "value": 5.0}, {"temp_c": "760", "value": 3.0}, {"temp_c": "871", "value": 4.0}, {"temp_c": "982", "value": 5.0}, {"temp_c": "1093", "value": 4.0}], "elasticity": []}
{"alloy": "TAZ-8B(DS)", "processing": "cast", "composition": {"Ni": 64.0, "Cr": 6.0, "Co": 5.0, "Mo": 4.0, "W": 4.0, "Ta": 8.0, "Nb": 1.5, "Al": 6.0, "C": 0.12, "B": 0.004, "Zr": 1.0}, "yield_strength": [], "uts": [{"temp_c": "21", "value": 1055.0}, {"temp_c": "649", "value": 1185.0}, {"temp_c": "760", "value": 1185.0}, {"temp_c": "871", "value": 860.0}, {"temp_c": "982", "value": 550.0}, {"temp_c": "1093", "value": 295.0}], "elongation": [{"temp_c": " 21", "value": 9.0}, {"temp_c": "649", "value": 7.0}, {"temp_c": "760", "value": 7.0}, {"temp_c": "871", "value": 12.0}, {"temp_c": "982", "value": 10.0}, {"temp_c": "1093", "value": 22.0}], "elasticity": []}
{"alloy": "TRW-NASA VI A", "processing": "cast", "composition": {"Ni": 61.0, "Cr": 6.1, "Co": 7.5, "Mo": 2.0, "W": 5.8, "Ta": 9.0, "Nb": 0.5, "Al": 5.4, "Ti": 1.0, "C": 0.13, "B": 0.02, "Zr": 0.13, "Other": 0.5}, "yield_strength": [{"temp_c": "21", "value": 940.0}, {"temp_c": "649", "value": 945.0}, {"temp_c": "760", "value": 945.0}, {"temp_c": "871", "value": 770.0}, {"temp_c": "982", "value": 520.0}, {"temp_c": "1093", "value": 310.0}], "uts": [{"temp_c": "21", "value": 1050.0}, {"temp_c": "649", "value": 1140.0}, {"temp_c": "760", "value": 1095.0}, {"temp_c": "871", "value": 870.0}, {"temp_c": "982", "value": 595.0}, {"temp_c": "1093", "value": 340.0}], "elongation": [{"temp_c": " 21", "value": 4.0}, {"temp_c": "649", "value": 4.0}, {"temp_c": "760", "value": 4.5}, {"temp_c": "871", "value": 2.5}, {"temp_c": "1093", "value": 5.0}], "elasticity": []}
{"alloy": "UDIMET* 500", "processing": "cast", "composition": {"Ni": 52.0, "Cr": 18.0, "Co": 19.0, "Mo": 4.2, "Al": 3.0, "Ti": 3.0, "C": 0.07, "B": 0.007, "Zr": 0.05}, "yield_strength": [{"temp_c": "21", "value": 815.0}, {"temp_c": "538", "value": 725.0}, {"temp_c": "649", "value": 705.0}], "uts": [{"temp_c": "21", "value": 930.0}, {"temp_c": "538", "value": 895.0}, {"temp_c": "649", "value": 885.0}, {"temp_c": "760", "value": 855.0}, {"temp_c": "871", "value": 650.0}, {"temp_c": "982", "value": 130.0}], "elongation": [{"temp_c": " 21", "value": 13.0}, {"temp_c": "538", "value": 13.0}, {"temp_c": "649", "value": 13.0}, {"temp_c": "760", "value": 9.0}, {"temp_c": "871", "value": 8.5}, {"temp_c": "982", "value": 50.0}], "elasticity": []}
{"alloy": "UDIMET* 710", "processing": "cast", "composition": {"Ni": 55.0, "Cr": 18.0, "Co": 15.0, "Mo": 3.0, "W": 1.5, "Al": 2.5, "Ti": 5.0, "C": 0.07, "B": 0.02, "Zr": 0.05}, "uts": [{"temp_c": "21", "value": 1075.0}, {"temp_c": "649", "value": 1110.0}, {"temp_c": "760", "value": 1055.0}, {"temp_c": "871", "value": 730.0}, {"temp_c": "982", "value": 415.0}, {"temp_c": "1093", "value": 240.0}], "elongation": [{"temp_c": " 21", "value": 8.0}, {"temp_c": "649", "value": 12.0}, {"temp_c": "760", "value": 18.0}, {"temp_c": "871", "value": 23.0}, {"temp_c": "982", "value": 27.0}, {"temp_c": "1093", "value": 25.0}], "elasticity": []}
{"alloy": "WAZ-20(DS)", "processing": "cast", "composition": {"Ni": 72.0, "W": 20.0, "Al": 6.5, "C": 0.2, "Zr": 1.5}, "uts": [{"temp_c": "21", "value": 895.0}, {"temp_c": "649", "value": 830.0}, {"temp_c": "760", "value": 830.0}, {"temp_c": "871", "value": 775.0}, {"temp_c": "982", "value": 485.0}, {"temp_c": "1093", "value": 310.0}], "elongation": [{"temp_c": " 21", "value": 13.0}, {"temp_c": "649", "value": 5.0}, {"temp_c": "760", "value": 4.0}, {"temp_c": "871", "value": 5.0}, {"temp_c": "982", "value": 10.0}, {"temp_c": "1093", "value": 12.0}], "elasticity": []}
{"alloy": "ASTROLOY", "processing": "wrought", "composition": {"Ni": 55.0, "Cr": 15.0, "Co": 17.0, "Mo": 5.3, "Al": 4.0, "Ti": 3.5, "C": 0.06, "B": 0.03}, "yield_strength": [{"temp_c": "21", "value": 1050.0}, {"temp_c": "538", "value": 965.0}, {"temp_c": "649", "value": 965.0}, {"temp_c": "760", "value": 910.0}, {"temp_c": "871", "value": 690.0}, {"temp_c": "982", "value": 275.0}], "uts": [{"temp_c": "21", "value": 1415.0}, {"temp_c": "538", "value": 1240.0}, {"temp_c": "649", "value": 1310.0}, {"temp_c": "760", "value": 1160.0}, {"temp_c": "871", "value": 775.0}, {"temp_c": "982", "value": 415.0}], "elongation": [{"temp_c": "21", "value": 16.0}, {"temp_c": "538", "value": 16.0}, {"temp_c": "649", "value": 18.0}, {"temp_c": "760", "value": 21.0}, {"temp_c": "871", "value": 25.0}, {"temp_c": "982", "value": 30.0}], "elasticity": []}
{"alloy": "D-979", "processing": "wrought", "composition": {"Ni": 45.0, "Cr": 15.0, "Mo": 4.0, "W": 4.0, "Al": 1.0, "Ti": 3.0, "Fe": 27.0, "Mn": 0.25, "Si": 0.2, "C": 0.05, "B": 0.01}, "yield_strength": [{"temp_c": "21", "value": 1005.0}, {"temp_c": "538", "value": 925.0}, {"temp_c": "649", "value": 890.0}, {"temp_c": "760", "value": 655.0}, {"temp_c": "871", "value": 305.0}], "uts": [{"temp_c": "21", "value": 1410.0}, {"temp_c": "538", "value": 1295.0}, {"temp_c": "649", "value": 1105.0}, {"temp_c": "760", "value": 720.0}, {"temp_c": "871", "value": 345.0}], "elongation": [{"temp_c": "21", "value": 15.0}, {"temp_c": "538", "value": 15.0}, {"temp_c": "649", "value": 21.0}, {"temp_c": "760", "value": 17.0}, {"temp_c": "871", "value": 18.0}], "elasticity": [{"temp_c": "21", "value": 207.0}, {"temp_c": "93", "value": 206.0}, {"temp_c": "204", "value": 202.0}, {"temp_c": "316", "value": 197.0}, {"temp_c": "427", "value": 190.0}, {"temp_c": "538", "value": 178.0}, {"temp_c": "649", "value": 167.0}, {"temp_c": "760", "value": 156.0}, {"temp_c": "871", "value": 146.0}]}
