Repository: airi-utcn/AlloyGraph

# AlloyMind Superalloy Data Processing Pipeline

This README describes the workflow for extracting, transforming, and preparing superalloy data for machine learning fine-tuning using the AlloyMind project scripts.

## 1. Extract Alloy Data from Excel

**Script:** `backend/superalloy_preprocess/extract_excel_sheets.py`

- This script reads all sheets from the annotated Excel file (`CAST_Wrought_Alloys.xlsx`) and extracts alloy composition and mechanical property data.
- The output is a JSONL file: `backend/superalloy_preprocess/output_data/all_alloys.jsonl`.

**How to run:**
```bash
python backend/superalloy_preprocess/extract_excel_sheets.py
```

File: backend/superalloy_preprocess/output_data/matweb_alloys.jsonl
{"alloy": "ATI Allegheny Ludlum AL 200™ Nickel Alloy", "processing": "wrought", "form": "wrought", "composition": {"C": 0.15, "Cu": 0.02, "Fe": 0.05, "Mn": 0.02, "Ni": 99.783, "Si": 0.05, "S": 0.002}, "yield_strength": [{"temp_c": "20", "value": 148.0}], "uts": [{"temp_c": "20", "value": 462.0}], "elongation": [{"temp_c": "20", "value": 47.0}], "elasticity": [{"temp_c": "20", "value": 81.0}]}
{"alloy": "ATI Allegheny Ludlum AL 201™ Nickel Alloy", "processing": "wrought", "form": "wrought", "composition": {"C": 0.02, "Cu": 0.02, "Fe": 0.05, "Mn": 0.02, "Ni": 99.848, "Si": 0.05, "S": 0.002}, "yield_strength": [{"temp_c": "20", "value": 103.0}], "uts": [{"temp_c": "20", "value": 403.0}], "elongation": [{"temp_c": "20", "value": 50.0}], "elasticity": [{"temp_c": "20", "value": 81.0}]}
{"alloy": "ATI Allegheny Ludlum AL 22™ Nickel-Base Alloy", "processing": "wrought", "form": "wrought", "composition": {"C": 0.01, "Cr": 20.6, "Co": 0.1, "Fe": 2.5, "Mo": 13.9, "Ni": 60.104, "Si": 0.03, "S": 0.001, "W": 2.65, "V": 0.16}, "yield_strength": [{"temp_c": "20", "value": 345.0}], "uts": [{"temp_c": "20", "value": 724.0}], "elongation": [{"temp_c": "20", "value": 67.0}], "elasticity": [{"temp_c": "20", "value": 207.0}]}
{"alloy": "ATI Allegheny Ludlum AL 276™ Nickel-Base Alloy", "processing": "wrought", "form": "wrought", "composition": {"C": 0.004, "Cr": 15.5, "Co": 0.1, "Fe": 6.0, "Mn": 0.15, "Mo": 16.0, "Ni": 58.559, "P": 0.005, "Si": 0.03, "S": 0.002, "W": 3.5, "V": 0.15}, "yield_strength": [], "uts": [], "elongation": [], "elasticity": [{"temp_c": "20", "value": 205.0}]}
{"alloy": "ATI Allegheny Ludlum AL 400™ Nickel-Base Alloy", "processing": "wrought", "form": "wrought", "composition": {"Al": 0.02, "C": 0.1, "Cu": 32.0, "Fe": 1.0, "Mn": 0.5, "Ni": 66.12, "P": 0.005, "Si": 0.25, "S": 0.005}, "yield_strength": [{"temp_c": "20", "value": 240.0}], "uts": [{"temp_c": "20", "value": 520.0}], "elongation": [{"temp_c": "20", "value": 45.0}], "elasticity": [{"temp_c": "20", "value": 180.0}]}
{"alloy": "ATI Allegheny Ludlum AL 600™ Nickel-Base Alloy", "processing": "wrought", "form": "wrought", "composition": {"C": 0.05, "Cr": 15.5, "Cu": 0.1, "Fe": 8.0, "Mn": 0.25, "Ni": 75.898, "Si": 0.2, "S": 0.002}, "yield_strength": [{"temp_c": "20", "value": 255.0}], "uts": [{"temp_c": "20", "value": 640.0}], "elongation": [{"temp_c": "20", "value": 45.0}], "elasticity": [{"temp_c": "20", "value": 76.0}]}
{"alloy": "ATI Allegheny Ludlum AL 601™ Nickel-Base Alloy", "processing": "wrought", "form": "wrought", "composition": {"Al": 1.35, "C": 0.05, "Cr": 23.0, "Cu": 0.25, "Fe": 14.1, "Mn": 0.5, "Ni": 60.5, "Si": 0.25, "S": 0.005}, "yield_strength": [{"temp_c": "20", "value": 440.0}], "uts": [{"temp_c": "20", "value": 790.0}], "elongation": [{"temp_c": "20", "value": 45.0}], "elasticity": [{"temp_c": "20", "value": 205.0}]}
{"alloy": "ATI Allegheny Ludlum AL 625HP™ Stainless Steel", "processing": "wrought", "form": "wrought", "composition": {"Al": 0.4, "C": 0.03, "Cr": 21.5, "Co": 1.0, "Fe": 5.0, "Mn": 0.5, "Mo": 9.0, "Nb": 3.6500000000000004, "Ni": 58.0, "P": 0.015, "Si": 0.15, "S": 0.015, "Ti": 0.4}, "yield_strength": [{"temp_c": "20", "value": 485.0}], "uts": [{"temp_c": "20", "value": 940.0}], "elongation": [{"temp_c": "20", "value": 46.0}], "elasticity": [{"temp_c": "20", "value": 205.0}, {"temp_c": "760.0", "value": 160.0}, {"temp_c": "649.0", "value": 63.0}, {"temp_c": "427.0", "value": 70.0}, {"temp_c": "204.0", "value": 75.0}, {"temp_c": "871.0", "value": 57.0}, {"temp_c": "21.0", "value": 79.0}]}
{"alloy": "ATI Allegheny Ludlum AL 825™ Nickel Alloy", "processing": "wrought", "form": "wrought", "composition": {"Al": 0.15, "C": 0.02, "Cr": 21.0, "Cu": 2.0, "Mn": 0.5, "Mo": 3.0, "Ni": 40.0, "P": 0.025, "Si": 0.25, "S": 0.002, "Ti": 1.0}, "yield_strength": [{"temp_c": "20", "value": 300.0}], "uts": [{"temp_c": "20", "value": 690.0}], "elongation": [{"temp_c": "20", "value": 45.0}], "elasticity": [{"temp_c": "20", "value": 195.0}]}
{"alloy": "ATI Allegheny Ludlum Altemp® 718 Nickel-Base Superalloy", "processing": "wrought", "form": "wrought", "composition": {"Al": 0.5, "B": 0.003, "C": 0.05, "Cr": 18.5, "Co": 0.3, "Cu": 0.05, "Mn": 0.1, "Mo": 3.0, "Ni": 53.0, "Nb": 5.1, "P": 0.006, "Si": 0.15, "S": 0.001, "Ti": 1.0}, "yield_strength": [], "uts": [], "elongation": [], "elasticity": [{"temp_c": "20", "value": 77.0}]}
{"alloy": "ATI Allegheny Ludlum Altemp® HX Nickel-Based superalloy", "processing": "wrought", "form": "wrought", "composition": {"C": 0.08, "Cr": 22.0, "Co": 1.5, "Fe": 18.5, "Mn": 0.5, "Mo": 9.0, "Ni": 47.693, "P": 0.025, "Si": 0.2, "S": 0.002, "W": 0.5}, "yield_strength": [{"temp_c": "20", "value": 324.0}, {"temp_c": "1204.0", "value": 26.0}, {"temp_c": "1093.0", "value": 55.0}, {"temp_c": "871.0", "value": 177.0}, {"temp_c": "649.0", "value": 272.0}, {"temp_c": "427.0", "value": 301.0}, {"temp_c": "204.0", "value": 336.0}], "uts": [{"temp_c": "20", "value": 720.0}, {"temp_c": "1204.0", "value": 37.0}, {"temp_c": "1093.0", "value": 90.0}, {"temp_c": "871.0", "value": 252.0}, {"temp_c": "649.0", "value": 472.0}, {"temp_c": "427.0", "value": 687.0}, {"temp_c": "204.0", "value": 713.0}, {"temp_c": "-78.0", "value": 819.0}, {"temp_c": "-196.0", "value": 1035.0}], "elongation": [{"temp_c": "1204.0", "value": 31.0}, {"temp_c": "1093.0", "value": 40.0}, {"temp_c": "871.0", "value": 51.0}, {"temp_c": "649.0", "value": 37.0}, {"temp_c": "427.0", "value": 44.0}, {"temp_c": "204.0", "value": 41.0}, {"temp_c": "-78.0", "value": 51.0}, {"temp_c": "-196.0", "value": 46.0}], "elasticity": [{"temp_c": "20", "value": 196.0}, {"temp_c": "1000.0", "value": 126.0}, {"temp_c": "800.0", "value": 143.0}, {"temp_c": "600.0", "value": 158.0}, {"temp_c": "200.0", "value": 185.0}]}
{"alloy": "ATI Allegheny Ludlum Altemp® X-750 Nickel-Based superalloy", "processing": "wrought", "form": "wrought", "composition": {"Al": 0.7, "C": 0.08, "Cr": 15.5, "Co": 1.0, "Cu": 0.5, "Fe": 7.0, "Mn": 1.0, "Ni": 70.0, "Nb": 0.95, "Si": 0.5, "S": 0.01, "Ti": 2.5}, "yield_strength": [], "uts": [], "elongation": [], "elasticity": [{"temp_c": "20", "value": 214.0}]}
{"alloy": "Haynes 214® alloy", "processing": "wrought", "form": "wrought", "composition": {"Al": 4.5, "B": 0.01, "C": 0.05, "Cr": 16.0, "Fe": 3.0, "Mn": 0.5, "Ni": 75.0, "Si": 0.2, "Y": 0.01, "Zr": 0.1}, "yield_strength": [{"temp_c": "20", "value": 605.0}, {"temp_c": "1205.0", "value": 9.0}, {"temp_c": "1150.0", "value": 12.0}, {"temp_c": "1095.0", "value": 27.0}, {"temp_c": "980.0", "value": 54.0}, {"temp_c": "870.0", "value": 310.0}, {"temp_c": "760.0", "value": 645.0}, {"temp_c": "650.0", "value": 565.0}, {"temp_c": "540.0", "value": 545.0}], "uts": [{"temp_c": "20", "value": 995.0}, {"temp_c": "1205.0", "value": 30.0}, {"temp_c": "1150.0", "value": 32.0}, {"temp_c": "1095.0", "value": 58.0}, {"temp_c": "980.0", "value": 105.0}, {"temp_c": "870.0", "value": 400.0}, {"temp_c": "760.0", "value": 705.0}, {"temp_c": "650.0", "value": 815.0}, {"temp_c": "540.0", "value": 865.0}], "elongation": [{"temp_c": "20", "value": 36.8}, {"temp_c": "1205.0", "value": 74.8}, {"temp_c": "1150.0", "value": 89.2}, {"temp_c": "1095.0", "value": 61.0}, {"temp_c": "980.0", "value": 61.3}, {"temp_c": "870.0", "value": 15.4}, {"temp_c": "760.0", "value": 16.3}, {"temp_c": "650.0", "value": 25.5}, {"temp_c": "540.0", "value": 40.4}], "elasticity": [{"temp_c": "20", "value": 218.0}, {"temp_c": "1000.0", "value": 137.0}, {"temp_c": "900.0", "value": 151.0}, {"temp_c": "800.0", "value": 162.0}, {"temp_c": "700.0", "value": 170.0}, {"temp_c": "600.0", "value": 177.0}, {"temp_c": "500.0", "value": 184.0}, {"temp_c": "400.0", "value": 190.0}, {"temp_c": "300.0", "value": 199.0}, {"temp_c": "200.0", "value": 204.0}, {"temp_c": "100.0", "value": 210.0}]}
{"alloy": "Haynes 263® alloy", "processing": "wrought", "form": "wrought", "composition": {"Al": 0.6, "C": 0.06, "Cr": 20.0, "Co": 20.0, "Cu": 0.2, "Fe": 0.7, "Mn": 0.6, "Mo": 6.0, "Ni": 52.0, "Si": 0.4, "Ti": 2.4}, "yield_strength": [{"temp_c": "20", "value": 635.0}, {"temp_c": "1095.0", "value": 37.0}, {"temp_c": "980.0", "value": 87.0}, {"temp_c": "870.0", "value": 220.0}, {"temp_c": "760.0", "value": 515.0}, {"temp_c": "650.0", "value": 525.0}, {"temp_c": "540.0", "value": 540.0}], "uts": [{"temp_c": "20", "value": 1050.0}, {"temp_c": "1095.0", "value": 88.0}, {"temp_c": "980.0", "value": 170.0}, {"temp_c": "870.0", "value": 350.0}, {"temp_c": "760.0", "value": 725.0}, {"temp_c": "650.0", "value": 835.0}, {"temp_c": "540.0", "value": 855.0}], "elongation": [{"temp_c": "20", "value": 35.7}, {"temp_c": "1095.0", "value": 58.7}, {"temp_c": "980.0", "value": 71.8}, {"temp_c": "870.0", "value": 54.7}, {"temp_c": "760.0", "value": 33.1}, {"temp_c": "650.0", "value": 35.6}, {"temp_c": "540.0", "value": 38.6}], "elasticity": [{"temp_c": "20", "value": 221.0}, {"temp_c": "1000.0", "value": 143.0}, {"temp_c": "900.0", "value": 154.0}, {"temp_c": "800.0", "value": 166.0}, {"temp_c": "700.0", "value": 176.0}, {"temp_c": "600.0", "value": 185.0}, {"temp_c": "500.0", "value": 192.0}, {"temp_c": "400.0", "value": 198.0}, {"temp_c": "300.0", "value": 205.0}, {"temp_c": "200.0", "value": 212.0}, {"temp_c": "100.0", "value": 219.0}]}
{"alloy": "Haynes 625 alloy", "processing": "wrought", "form": "wrought", "composition": {"Al": 0.4, "C": 0.1, "Cr": 21.0, "Co": 1.0, "Fe": 5.0, "Mn": 0.5, "Mo": 9.0, "Ni": 62.0, "Nb": 3.7, "Si": 0.5, "Ti": 0.4}, "yield_strength": [{"temp_c": "20", "value": 490.0}, {"temp_c": "1095.0", "value": 39.0}, {"temp_c": "980.0", "value": 83.0}, {"temp_c": "870.0", "value": 205.0}, {"temp_c": "760.0", "value": 345.0}, {"temp_c": "650.0", "value": 370.0}, {"temp_c": "540.0", "value": 370.0}], "uts": [{"temp_c": "20", "value": 905.0}, {"temp_c": "1095.0", "value": 95.0}, {"temp_c": "980.0", "value": 165.0}, {"temp_c": "870.0", "value": 345.0}, {"temp_c": "760.0", "value": 600.0}, {"temp_c": "650.0", "value": 760.0}, {"temp_c": "540.0", "value": 770.0}], "elongation": [{"temp_c": "20", "value": 48.5}, {"temp_c": "1095.0", "value": 44.7}, {"temp_c": "980.0", "value": 43.8}, {"temp_c": "870.0", "value": 45.9}, {"temp_c": "760.0", "value": 53.1}, {"temp_c": "650.0", "value": 55.6}, {"temp_c": "540.0", "value": 54.0}], "elasticity": [{"temp_c": "20", "value": 208.0}, {"temp_c": "1000.0", "value": 126.0}, {"temp_c": "900.0", "value": 142.0}, {"temp_c": "800.0", "value": 153.0}, {"temp_c": "700.0", "value": 163.0}, {"temp_c": "600.0", "value": 171.0}, {"temp_c": "500.0", "value": 179.0}, {"temp_c": "400.0", "value": 186.0}, {"temp_c": "300.0", "value": 192.0}, {"temp_c": "200.0", "value": 199.0}, {"temp_c": "100.0", "value": 201.0}]}
{"alloy": "Haynes 718 alloy", "processing": "wrought", "form": "wrought", "composition": {"Al": 0.5, "B": 0.009, "C": 0.05, "Cr": 18.0, "Co": 1.0, "Cu": 0.1, "Fe": 19.0, "Mn": 0.35, "Mo": 3.0, "Ni": 52.0, "Nb": 5.0, "Si": 0.35, "Ti": 0.9}, "yield_strength": [{"temp_c": "20", "value": 1175.0}, {"temp_c": "1095.0", "value": 40.0}, {"temp_c": "980.0", "value": 90.0}, {"temp_c": "870.0", "value": 305.0}, {"temp_c": "760.0", "value": 750.0}, {"temp_c": "540.0", "value": 995.0}, {"temp_c": "650.0", "value": 1000.0}], "uts": [{"temp_c": "20", "value": 1395.0}, {"temp_c": "1095.0", "value": 77.0}, {"temp_c": "980.0", "value": 145.0}, {"temp_c": "870.0", "value": 420.0}, {"temp_c": "760.0", "value": 855.0}, {"temp_c": "540.0", "value": 1130.0}, {"temp_c": "650.0", "value": 1155.0}], "elongation": [{"temp_c": "20", "value": 22.3}, {"temp_c": "1095.0", "value": 38.5}, {"temp_c": "980.0", "value": 37.0}, {"temp_c": "870.0", "value": 27.7}, {"temp_c": "760.0", "value": 10.2}, {"temp_c": "540.0", "value": 24.4}, {"temp_c": "650.0", "value": 19.9}], "elasticity": [{"temp_c": "20", "value": 200.0}, {"temp_c": "1000.0", "value": 117.0}, {"temp_c": "900.0", "value": 134.0}, {"temp_c": "800.0", "value": 149.0}, {"temp_c": "700.0", "value": 159.0}, {"temp_c": "600.0", "value": 167.0}, {"temp_c": "500.0", "value": 173.0}, {"temp_c": "400.0", "value": 179.0}, {"temp_c": "300.0", "value": 185.0}, {"temp_c": "200.0", "value": 191.0}, {"temp_c": "100.0", "value": 199.0}]}
{"alloy": "Haynes CABVAL Hastelloy® G-50™ Grade 100 Ni-Cr-Fe-Mo Alloy", "processing": "wrought", "form": "wrought", "composition": {"Al": 0.4, "C": 0.02, "Cr": 20.0, "Co": 2.5, "Cu": 0.5, "Fe": 17.5, "Mn": 1.0, "Mo": 9.0, "Ni": 50.0, "Nb": 0.5, "P": 0.04, "Si": 1.0, "S": 0.015, "W": 1.0}, "yield_strength": [], "uts": [], "elongation": [], "elasticity": [{"temp_c": "23.0", "value": 192.0}]}
{"alloy": "Haynes CABVAL Hastelloy® G-50™ Grade 140 Ni-Cr-Fe-Mo Alloy", "processing": "wrought", "form": "wrought", "composition": {"Al": 0.4, "C": 0.02, "Cr": 20.0, "Co": 2.5, "Cu": 0.5, "Fe": 17.5, "Mn": 1.0, "Mo": 9.0, "Ni": 50.0, "Nb": 0.5, "P": 0.04, "Si": 1.0, "S": 0.015, "W": 1.0}, "yield_strength": [], "uts": [], "elongation": [], "elasticity": [{"temp_c": "23.0", "value": 192.0}]}
{"alloy": "Haynes Hastelloy® B-2 alloy", "processing": "wrought", "form": "wrought", "composition": {"C": 0.01, "Cr": 1.0, "Co": 1.0, "Fe": 2.0, "Mn": 1.0, "Mo": 28.0, "Ni": 69.0, "Si": 0.1}, "yield_strength": [{"temp_c": "20", "value": 396.0}], "uts": [{"temp_c": "20", "value": 914.0}], "elongation": [{"temp_c": "20", "value": 55.0}], "elasticity": [{"temp_c": "20", "value": 217.0}, {"temp_c": "1000.0", "value": 117.0}, {"temp_c": "900.0", "value": 134.0}, {"temp_c": "800.0", "value": 149.0}, {"temp_c": "700.0", "value": 159.0}, {"temp_c": "600.0", "value": 167.0}, {"temp_c": "500.0", "value": 173.0}, {"temp_c": "400.0", "value": 179.0}, {"temp_c": "300.0", "value": 185.0}, {"temp_c": "200.0", "value": 191.0}, {"temp_c": "100.0", "value": 199.0}]}
{"alloy": "Haynes Hastelloy® B-3® alloy", "processing": "wrought", "form": "wrought", "composition": {"Al": 0.5, "C": 0.01, "Cr": 1.5, "Co": 3.0, "Fe": 1.5, "Mn": 3.0, "Mo": 28.5, "Ni": 65.0, "Si": 0.1, "Ti": 0.2, "W": 3.0}, "yield_strength": [{"temp_c": "20", "value": 425.0}], "uts": [{"temp_c": "20", "value": 860.0}], "elongation": [{"temp_c": "20", "value": 57.0}], "elasticity": [{"temp_c": "20", "value": 216.0}, {"temp_c": "1000.0", "value": 147.0}, {"temp_c": "900.0", "value": 157.0}, {"temp_c": "800.0", "value": 168.0}, {"temp_c": "700.0", "value": 178.0}, {"temp_c": "600.0", "value": 185.0}, {"temp_c": "500.0", "value": 190.0}, {"temp_c": "400.0", "value": 197.0}, {"temp_c": "300.0", "value": 202.0}, {"temp_c": "200.0", "value": 208.0}, {"temp_c": "100.0", "value": 213.0}]}
{"alloy": "Haynes Hastelloy® C-2000® alloy", "processing": "wrought", "form": "wrought", "composition": {"Al": 0.5, "C": 0.01, "Cr": 23.0, "Cu": 1.6, "Fe": 3.0, "Mn": 0.5, "Mo": 16.0, "Ni": 57.355000000000004, "Si": 0.08}, "yield_strength": [{"temp_c": "20.0", "value": 393.0}], "uts": [{"temp_c": "20", "value": 779.0}], "elongation": [{"temp_c": "20", "value": 68.0}], "elasticity": [{"temp_c": "649.0", "value": 162.0}, {"temp_c": "538.0", "value": 171.0}, {"temp_c": "427.0", "value": 177.0}, {"temp_c": "316.0", "value": 190.0}, {"temp_c": "25.0", "value": 207.0}]}
{"alloy": "Haynes Hastelloy® C-22® alloy", "processing": "wrought", "form": "wrought", "composition": {"C": 0.01, "Cr": 22.0, "Co": 2.5, "Fe": 3.0, "Mn": 0.5, "Mo": 13.0, "Ni": 56.0, "Si": 0.08, "W": 3.0, "V": 0.35}, "yield_strength": [{"temp_c": "20", "value": 407.0}, {"temp_c": "760.0", "value": 241.0}, {"temp_c": "649.0", "value": 248.0}, {"temp_c": "538.0", "value": 276.0}, {"temp_c": "427.0", "value": 283.0}, {"temp_c": "316.0", "value": 290.0}, {"temp_c": "204.0", "value": 303.0}, {"temp_c": "93.0", "value": 372.0}], "uts": [{"temp_c": "20", "value": 800.0}, {"temp_c": "760.0", "value": 524.0}, {"temp_c": "649.0", "value": 586.0}, {"temp_c": "538.0", "value": 627.0}, {"temp_c": "427.0", "value": 655.0}, {"temp_c": "316.0", "value": 676.0}, {"temp_c": "204.0", "value": 703.0}, {"temp_c": "93.0", "value": 758.0}], "elongation": [{"temp_c": "20", "value": 57.0}, {"temp_c": "760.0", "value": 63.0}, {"temp_c": "649.0", "value": 65.0}, {"temp_c": "538.0", "value": 61.0}, {"temp_c": "427.0", "value": 67.0}, {"temp_c": "316.0", "value": 62.0}, {"temp_c": "204.0", "value": 57.0}, {"temp_c": "93.0", "value": 58.0}], "elasticity": [{"temp_c": "760.0", "value": 163.0}, {"temp_c": "649.0", "value": 171.0}, {"temp_c": "538.0", "value": 177.0}, {"temp_c": "427.0", "value": 183.0}, {"temp_c": "316.0", "value": 190.0}, {"temp_c": "204.0", "value": 196.0}, {"temp_c": "93.0", "value": 203.0}, {"temp_c": "1121.0", "value": 206.0}, {"temp_c": "982.0", "value": 145.0}, {"temp_c": "871.0", "value": 154.0}]}
{"alloy": "Haynes Hastelloy® C-276 alloy", "processing": "wrought", "form": "wrought", "composition": {"C": 0.01, "Cr": 15.5, "Co": 2.5, "Fe": 5.5, "Mn": 1.0, "Mo": 16.0, "Ni": 57.0, "P": 0.025, "Si": 0.08, "S": 0.01, "W": 3.75, "V": 0.35}, "yield_strength": [{"temp_c": "20.0", "value": 364.7}], "uts": [{"temp_c": "316.0", "value": 681.2}, {"temp_c": "204.0", "value": 696.4}, {"temp_c": "20.0", "value": 826.7}], "elongation": [{"temp_c": "427.0", "value": 67.0}, {"temp_c": "316.0", "value": 68.0}, {"temp_c": "20.0", "value": 61.0}], "elasticity": [{"temp_c": "20", "value": 205.0}, {"temp_c": "538.0", "value": 176.0}, {"temp_c": "427.0", "value": 182.0}, {"temp_c": "316.0", "value": 188.0}, {"temp_c": "204.0", "value": 195.0}]}
{"alloy": "Haynes Hastelloy® C-4 alloy", "processing": "wrought", "form": "wrought", "composition": {"C": 0.01, "Cr": 16.0, "Co": 2.0, "Fe": 3.0, "Mn": 1.0, "Mo": 15.5, "Ni": 58.0, "P": 0.025, "Si": 0.08, "S": 0.01, "Ti": 0.7}, "yield_strength": [{"temp_c": "204.0", "value": 403.0}, {"temp_c": "760.0", "value": 260.0}, {"temp_c": "649.0", "value": 291.0}, {"temp_c": "427.0", "value": 320.0}, {"temp_c": "538.0", "value": 299.0}, {"temp_c": "316.0", "value": 371.0}, {"temp_c": "20.0", "value": 421.0}], "uts": [{"temp_c": "204.0", "value": 706.0}, {"temp_c": "760.0", "value": 476.0}, {"temp_c": "649.0", "value": 571.0}, {"temp_c": "427.0", "value": 656.0}, {"temp_c": "538.0", "value": 645.0}, {"temp_c": "316.0", "value": 675.0}, {"temp_c": "20.0", "value": 801.0}], "elongation": [{"temp_c": "204.0", "value": 55.0}, {"temp_c": "760.0", "value": 44.0}, {"temp_c": "649.0", "value": 50.0}, {"temp_c": "427.0", "value": 68.0}, {"temp_c": "538.0", "value": 55.0}, {"temp_c": "316.0", "value": 61.0}, {"temp_c": "20.0", "value": 55.0}], "elasticity": [{"temp_c": "20", "value": 211.0}, {"temp_c": "204.0", "value": 201.0}, {"temp_c": "760.0", "value": 162.0}, {"temp_c": "649.0", "value": 171.0}, {"temp_c": "427.0", "value": 187.0}, {"temp_c": "538.0", "value": 179.0}, {"temp_c": "316.0", "value": 194.0}, {"temp_c": "982.0", "value": 141.0}, {"temp_c": "871.0", "value": 152.0}, {"temp_c": "93.0", "value": 207.0}]}
{"alloy": "Haynes Hastelloy® G-30® alloy", "processing": "wrought", "form": "wrought", "composition": {"C": 0.03, "Cr": 29.75, "Co": 5.0, "Cu": 1.7, "Fe": 15.0, "Mn": 1.5, "Mo": 5.0, "Nb": 0.9, "Ni": 43.0, "P": 0.04, "Si": 0.8, "S": 0.02, "W": 2.75}, "yield_strength": [{"temp_c": "20", "value": 324.0}], "uts": [{"temp_c": "20", "value": 690.0}], "elongation": [{"temp_c": "20", "value": 56.0}], "elasticity": [{"temp_c": "1177.0", "value": 202.0}, {"temp_c": "538.0", "value": 184.0}, {"temp_c": "427.0", "value": 192.0}, {"temp_c": "316.0", "value": 194.0}, {"temp_c": "204.0", "value": 196.0}]}
{"alloy": "Haynes Hastelloy® N", "processing": "wrought", "form": "wrought", "composition": {"Al": 0.5, "C": 0.08, "Cr": 7.0, "Co": 0.2, "Cu": 0.35, "Fe": 5.0, "Mn": 0.8, "Mo": 16.0, "Ni": 71.0, "Si": 1.0, "W": 0.5}, "yield_strength": [{"temp_c": "20", "value": 314.0}, {"temp_c": "927.0", "value": 179.0}, {"temp_c": "815.0", "value": 203.0}, {"temp_c": "704.0", "value": 218.0}, {"temp_c": "593.0", "value": 227.0}], "uts": [{"temp_c": "20", "value": 794.0}, {"temp_c": "927.0", "value": 234.0}, {"temp_c": "815.0", "value": 385.0}, {"temp_c": "704.0", "value": 480.0}, {"temp_c": "593.0", "value": 599.0}], "elongation": [{"temp_c": "20", "value": 50.7}, {"temp_c": "927.0", "value": 30.0}, {"temp_c": "815.0", "value": 24.3}, {"temp_c": "704.0", "value": 30.0}, {"temp_c": "593.0", "value": 45.3}], "elasticity": [{"temp_c": "1049.0", "value": 122.0}, {"temp_c": "1000.0", "value": 136.0}, {"temp_c": "954.0", "value": 143.0}, {"temp_c": "904.0", "value": 151.0}, {"temp_c": "854.0", "value": 157.0}, {"temp_c": "800.0", "value": 163.0}, {"temp_c": "700.0", "value": 171.0}, {"temp_c": "577.0", "value": 181.0}, {"temp_c": "632.0", "value": 181.0}, {"temp_c": "500.0", "value": 187.0}, {"temp_c": "410.0", "value": 192.0}, {"temp_c": "221.0", "value": 202.0}, {"temp_c": "14.0", "value": 219.0}]}
{"alloy": "Haynes R-41 alloy", "processing": "wrought", "form": "wrought", "composition": {"Al": 1.5, "B": 0.006500000000000001, "C": 0.08499999999999999, "Cr": 19.0, "Co": 11.0, "Fe": 5.0, "Mn": 0.1, "Mo": 9.75, "Ni": 53.0, "Si": 0.5, "S": 0.015, "Ti": 3.15}, "yield_strength": [{"temp_c": "871.0", "value": 506.0}, {"temp_c": "760.0", "value": 785.0}, {"temp_c": "649.0", "value": 847.0}], "uts": [{"temp_c": "871.0", "value": 664.0}, {"temp_c": "760.0", "value": 924.0}, {"temp_c": "649.0", "value": 1047.0}], "elongation": [{"temp_c": "871.0", "value": 2.0}, {"temp_c": "760.0", "value": 4.0}, {"temp_c": "649.0", "value": 7.0}], "elasticity": [{"temp_c": "871.0", "value": 110.0}, {"temp_c": "760.0", "value": 64.0}, {"temp_c": "649.0", "value": 185.0}, {"temp_c": "20", "value": 185.0}, {"temp_c": "27.0", "value": 83.0}, {"temp_c": "927.0", "value": 55.0}, {"temp_c": "843.0", "value": 61.0}, {"temp_c": "677.0", "value": 67.0}, {"temp_c": "593.0", "value": 69.0}, {"temp_c": "482.0", "value": 72.0}, {"temp_c": "371.0", "value": 75.0}, {"temp_c": "260.0", "value": 77.0}, {"temp_c": "149.0", "value": 81.0}]}
{"alloy": "Nickel Alloy 59", "processing": "wrought", "form": "wrought", "composition": {"Al": 0.25, "C": 0.01, "Cr": 23.0, "Co": 0.3, "Fe": 1.5, "Mn": 0.5, "Mo": 15.75, "Ni": 59.5, "P": 0.015, "Si": 0.1, "S": 0.005}, "yield_strength": [], "uts": [], "elongation": [{"temp_c": "20", "value": 40.0}], "elasticity": [{"temp_c": "20", "value": 210.0}]}
{"alloy": "Special Metals INCOLOY® alloy 803 Fe-Ni-Cr Alloy", "processing": "wrought", "form": "wrought", "composition": {"Al": 0.375, "C": 0.08, "Cr": 27.0, "Cu": 0.75, "Mn": 1.5, "Ni": 34.5, "Si": 1.0, "S": 0.015, "Ti": 0.375}, "yield_strength": [{"temp_c": "20", "value": 500.0}, {"temp_c": "1093.0", "value": 48.0}, {"temp_c": "982.0", "value": 55.0}, {"temp_c": "871.0", "value": 124.0}, {"temp_c": "760.0", "value": 316.0}, {"temp_c": "649.0", "value": 193.0}, {"temp_c": "20.0", "value": 310.0}, {"temp_c": "870.0", "value": 266.0}, {"temp_c": "650.0", "value": 500.0}], "uts": [{"temp_c": "1093.0", "value": 55.0}, {"temp_c": "982.0", "value": 96.0}, {"temp_c": "871.0", "value": 186.0}, {"temp_c": "760.0", "value": 726.0}, {"temp_c": "649.0", "value": 448.0}, {"temp_c": "23.0", "value": 608.0}, {"temp_c": "20.0", "value": 627.0}, {"temp_c": "870.0", "value": 645.0}, {"temp_c": "650.0", "value": 887.0}], "elongation": [{"temp_c": "1093.0", "value": 80.0}, {"temp_c": "982.0", "value": 80.0}, {"temp_c": "871.0", "value": 88.0}, {"temp_c": "760.0", "value": 34.4}, {"temp_c": "649.0", "value": 49.0}, {"temp_c": "23.0", "value": 49.3}, {"temp_c": "20.0", "value": 49.0}, {"temp_c": "870.0", "value": 38.5}, {"temp_c": "650.0", "value": 27.5}], "elasticity": [{"temp_c": "20.0", "value": 73.8}, {"temp_c": "1000.0", "value": 131.8}, {"temp_c": "700.0", "value": 151.8}, {"temp_c": "400.0", "value": 171.1}, {"temp_c": "100.0", "value": 192.5}]}
{"alloy": "Special Metals INCOLOY® alloy 890 Ni-Cr-Fe Superalloy", "processing": "wrought", "form": "wrought", "composition": {"Al": 0.1, "C": 0.1, "Cr": 25.0, "Cu": 0.75, "Mn": 1.0, "Mo": 1.5, "Ni": 42.5, "Nb": 0.2, "P": 0.03, "Si": 1.8, "S": 0.015, "Ti": 1.0}, "yield_strength": [{"temp_c": "1100.0", "value": 44.0}, {"temp_c": "980.0", "value": 66.0}, {"temp_c": "870.0", "value": 110.0}, {"temp_c": "22.0", "value": 334.0}], "uts": [{"temp_c": "1100.0", "value": 62.0}, {"temp_c": "980.0", "value": 92.0}, {"temp_c": "870.0", "value": 132.0}, {"temp_c": "22.0", "value": 652.0}], "elongation": [{"temp_c": "1100.0", "value": 83.6}, {"temp_c": "980.0", "value": 98.0}, {"temp_c": "870.0", "value": 84.8}, {"temp_c": "22.0", "value": 46.6}], "elasticity": [{"temp_c": "22.0", "value": 73.8}, {"temp_c": "900.0", "value": 50.3}, {"temp_c": "700.0", "value": 57.9}, {"temp_c": "500.0", "value": 64.1}, {"temp_c": "300.0", "value": 68.3}, {"temp_c": "100.0", "value": 72.4}]}
{"alloy": "Special Metals INCOLOY® alloy 908", "processing": "wrought", "form": "wrought", "composition": {"Al": 1.0, "B": 0.012, "C": 0.03, "Cr": 4.125, "Co": 0.5, "Cu": 0.5, "Mn": 1.0, "Ni": 49.0, "Nb": 3.0, "P": 0.015, "Si": 0.5, "S": 0.005, "Ti": 1.5}, "yield_strength": [{"temp_c": "20", "value": 827.0}], "uts": [{"temp_c": "20", "value": 1172.0}], "elongation": [{"temp_c": "20", "value": 12.0}], "elasticity": [{"temp_c": "20", "value": 64.6}]}
{"alloy": "Special Metals INCONEL® 622 Nickel Superalloy (UNS N06022) Plate 0.250 in (6.4 mm)", "processing": "wrought", "form": "wrought", "composition": {"C": 0.015, "Cr": 20.5, "Co": 2.5, "Fe": 2.3, "Mn": 0.5, "Mo": 14.2, "Ni": 60.0, "P": 0.02, "Si": 0.08, "S": 0.02, "W": 3.2, "V": 0.35}, "yield_strength": [{"temp_c": "20", "value": 311.0}], "uts": [{"temp_c": "20", "value": 699.8}], "elongation": [{"temp_c": "20", "value": 69.0}], "elasticity": [{"temp_c": "20", "value": 209.0}]}
{"alloy": "Special Metals INCONEL® 622 Nickel Superalloy (UNS N06022) Sheet 0.060 in (1.5 mm)", "processing": "wrought", "form": "wrought", "composition": {"C": 0.015, "Cr": 20.5, "Co": 2.5, "Fe": 2.3, "Mn": 0.5, "Mo": 14.2, "Ni": 60.0, "P": 0.02, "Si": 0.08, "S": 0.02, "W": 3.2, "V": 0.35}, "yield_strength": [{"temp_c": "20", "value": 380.0}], "uts": [{"temp_c": "20", "value": 782.6}], "elongation": [{"temp_c": "20", "value": 54.0}], "elasticity": [{"temp_c": "20", "value": 209.0}]}
{"alloy": "Special Metals INCONEL® 725 Nickel Superalloy (UNS N07725)", "processing": "wrought", "form": "wrought", "composition": {"Al": 0.35, "C": 0.03, "Cr": 20.75, "Fe": 9.0, "Mn": 0.35, "Mo": 8.25, "Ni": 57.0, "Nb": 3.375, "P": 0.015, "Si": 0.2, "S": 0.01, "Ti": 1.35}, "yield_strength": [{"temp_c": "20", "value": 427.0}], "uts": [{"temp_c": "20", "value": 855.0}], "elongation": [{"temp_c": "20", "value": 57.0}], "elasticity": [{"temp_c": "20", "value": 78.0}]}
{"alloy": "Special Metals INCONEL® Alloy 686 Nickel Superalloy 10% Cold Worked (UNS N06686)", "processing": "wrought", "form": "wrought", "composition": {"C": 0.01, "Cr": 21.0, "Fe": 2.0, "Mn": 0.75, "Mo": 16.0, "Ni": 57.714999999999996, "P": 0.04, "Si": 0.08, "S": 0.02, "Ti": 0.135, "W": 3.7}, "yield_strength": [{"temp_c": "20", "value": 620.0}], "uts": [{"temp_c": "20", "value": 840.0}], "elongation": [{"temp_c": "20", "value": 58.0}], "elasticity": [{"temp_c": "700.0", "value": 61.0}, {"temp_c": "600.0", "value": 65.0}, {"temp_c": "500.0", "value": 67.0}, {"temp_c": "400.0", "value": 69.0}, {"temp_c": "300.0", "value": 70.0}, {"temp_c": "200.0", "value": 72.0}, {"temp_c": "100.0", "value": 75.0}, {"temp_c": "20.0", "value": 77.0}]}
{"alloy": "Special Metals INCONEL® Alloy 686 Nickel Superalloy Sheet (UNS N06686)", "processing": "wrought", "form": "wrought", "composition": {"C": 0.01, "Cr": 21.0, "Fe": 2.0, "Mn": 0.75, "Mo": 16.0, "Ni": 57.714999999999996, "P": 0.04, "Si": 0.08, "S": 0.02, "Ti": 0.135, "W": 3.7}, "yield_strength": [{"temp_c": "20", "value": 421.0}], "uts": [{"temp_c": "20", "value": 848.0}], "elongation": [{"temp_c": "20", "value": 59.0}], "elasticity": [{"temp_c": "700.0", "value": 61.0}, {"temp_c": "600.0", "value": 65.0}, {"temp_c": "500.0", "value": 67.0}, {"temp_c": "400.0", "value": 69.0}, {"temp_c": "300.0", "value": 70.0}, {"temp_c": "200.0", "value": 72.0}, {"temp_c": "100.0", "value": 75.0}, {"temp_c": "20.0", "value": 77.0}]}
{"alloy": "Special Metals INCONEL® alloy 693", "processing": "wrought", "form": "wrought", "composition": {"Al": 3.25, "C": 0.15, "Cr": 29.0, "Cu": 0.5, "Fe": 4.25, "Mn": 1.0, "Ni": 60.42, "Nb": 1.5, "Si": 0.5, "S": 0.01, "Ti": 1.0}, "yield_strength": [{"temp_c": "20", "value": 530.9}], "uts": [{"temp_c": "20", "value": 937.7}], "elongation": [{"temp_c": "20", "value": 45.0}], "elasticity": [{"temp_c": "800.0", "value": 137.0}, {"temp_c": "500.0", "value": 165.0}, {"temp_c": "100.0", "value": 194.0}, {"temp_c": "21.0", "value": 196.0}]}
{"alloy": "Special Metals INCONEL® alloy 740 Precipitation-Hardenable Ni-Cr-Co Superalloy", "processing": "wrought", "form": "wrought", "composition": {"Al": 0.9, "C": 0.03, "Cr": 25.0, "Co": 20.0, "Fe": 0.7, "Mn": 0.3, "Mo": 0.5, "Ni": 48.27, "Nb": 2.0, "Si": 0.5, "Ti": 1.8}, "yield_strength": [{"temp_c": "20", "value": 818.4}], "uts": [{"temp_c": "20", "value": 1209.0}], "elongation": [{"temp_c": "20", "value": 36.4}], "elasticity": [{"temp_c": "900.0", "value": 158.0}, {"temp_c": "500.0", "value": 193.0}, {"temp_c": "100.0", "value": 218.0}, {"temp_c": "22.0", "value": 221.0}]}
{"alloy": "Special Metals INCONEL® alloy 783 Ni-Co-Fe Alloy", "processing": "wrought", "form": "wrought", "composition": {"Al": 5.5, "B": 0.0075, "C": 0.03, "Cr": 3.0, "Co": 33.9915, "Cu": 0.5, "Fe": 25.5, "Mn": 0.5, "Ni": 28.0, "Nb": 3.0, "P": 0.015, "Si": 0.5, "S": 0.005, "Ti": 0.25}, "yield_strength": [{"temp_c": "704.0", "value": 607.0}, {"temp_c": "649.0", "value": 683.0}, {"temp_c": "538.0", "value": 686.0}, {"temp_c": "427.0", "value": 717.0}, {"temp_c": "21.0", "value": 779.0}], "uts": [{"temp_c": "704.0", "value": 807.0}, {"temp_c": "649.0", "value": 979.0}, {"temp_c": "538.0", "value": 1034.0}, {"temp_c": "427.0", "value": 1076.0}, {"temp_c": "21.0", "value": 1194.0}], "elongation": [{"temp_c": "704.0", "value": 39.0}, {"temp_c": "649.0", "value": 28.0}, {"temp_c": "538.0", "value": 25.0}, {"temp_c": "427.0", "value": 25.0}, {"temp_c": "21.0", "value": 24.0}], "elasticity": [{"temp_c": "704.0", "value": 58.6}, {"temp_c": "538.0", "value": 62.8}, {"temp_c": "21.0", "value": 67.8}, {"temp_c": "927.0", "value": 49.8}, {"temp_c": "316.0", "value": 65.0}, {"temp_c": "93.0", "value": 67.0}]}
{"alloy": "Special Metals INCONEL® Alloy N06230 Ni-Cr-W-Mo Alloy", "processing": "wrought", "form": "wrought", "composition": {"Al": 0.35, "B": 0.015, "C": 0.1, "Cr": 22.0, "Co": 5.0, "Fe": 3.0, "La": 0.0275, "Mn": 0.65, "Mo": 2.0, "Ni": 56.3425, "P": 0.03, "Si": 0.5, "S": 0.015, "W": 14.0}, "yield_strength": [{"temp_c": "1090.0", "value": 55.2}, {"temp_c": "871.0", "value": 193.0}, {"temp_c": "760.0", "value": 290.0}, {"temp_c": "538.0", "value": 310.0}, {"temp_c": "649.0", "value": 290.0}, {"temp_c": "427.0", "value": 359.0}, {"temp_c": "316.0", "value": 372.0}, {"temp_c": "204.0", "value": 386.0}], "uts": [{"temp_c": "1090.0", "value": 82.7}, {"temp_c": "871.0", "value": 234.0}, {"temp_c": "760.0", "value": 517.0}, {"temp_c": "538.0", "value": 724.0}, {"temp_c": "649.0", "value": 724.0}, {"temp_c": "427.0", "value": 745.0}, {"temp_c": "316.0", "value": 758.0}, {"temp_c": "204.0", "value": 772.0}], "elongation": [{"temp_c": "1090.0", "value": 70.0}, {"temp_c": "871.0", "value": 90.0}, {"temp_c": "760.0", "value": 70.0}, {"temp_c": "538.0", "value": 40.0}, {"temp_c": "649.0", "value": 50.0}, {"temp_c": "427.0", "value": 48.0}, {"temp_c": "316.0", "value": 46.0}, {"temp_c": "204.0", "value": 45.0}], "elasticity": [{"temp_c": "800.0", "value": 63.0}, {"temp_c": "700.0", "value": 67.0}, {"temp_c": "600.0", "value": 68.0}, {"temp_c": "500.0", "value": 71.0}, {"temp_c": "400.0", "value": 73.0}, {"temp_c": "300.0", "value": 74.0}, {"temp_c": "200.0", "value": 76.0}, {"temp_c": "100.0", "value": 78.0}, {"temp_c": "22.0", "value": 79.0}]}
{"alloy": "Special Metals INCONEL® C276 Nickel Superalloy Sheet", "processing": "wrought", "form": "wrought", "composition": {"C": 0.01, "Cr": 15.5, "Co": 2.5, "Fe": 5.5, "Mn": 1.0, "Mo": 16.0, "Ni": 59.0, "P": 0.04, "Si": 0.08, "S": 0.03, "V": 0.35}, "yield_strength": [{"temp_c": "20", "value": 376.0}], "uts": [{"temp_c": "20", "value": 796.3}], "elongation": [{"temp_c": "20", "value": 60.0}], "elasticity": [{"temp_c": "20", "value": 79.0}]}
{"alloy": "Special Metals INCONEL® G-3 Nickel Superalloy (UNS N06985)", "processing": "wrought", "form": "wrought", "composition": {"Cr": 22.25, "Cu": 2.0, "Fe": 19.5, "Mo": 7.0, "Ni": 49.0}, "yield_strength": [], "uts": [], "elongation": [], "elasticity": [{"temp_c": "20", "value": 199.0}]}
{"alloy": "Special Metals INCONEL® HX Nickel Superalloy (UNS N06002)", "processing": "wrought", "form": "wrought", "composition": {"C": 0.1, "Cr": 21.8, "Co": 1.5, "Fe": 18.5, "Mn": 0.5, "Mo": 9.0, "Ni": 47.5, "Si": 0.5, "W": 0.6}, "yield_strength": [{"temp_c": "20", "value": 345.0}], "uts": [{"temp_c": "20", "value": 793.0}], "elongation": [{"temp_c": "20", "value": 45.5}], "elasticity": [{"temp_c": "20", "value": 80.0}]}
{"alloy": "Special Metals NIMONIC® Alloy 86", "processing": "wrought", "form": "wrought", "composition": {"C": 0.05, "Ce": 0.03, "Cr": 25.0, "Mo": 10.0, "Ni": 65.0}, "yield_strength": [{"temp_c": "650.0", "value": 240.0}, {"temp_c": "20", "value": 410.0}], "uts": [{"temp_c": "650.0", "value": 620.0}, {"temp_c": "23.0", "value": 825.0}], "elongation": [{"temp_c": "650.0", "value": 50.0}, {"temp_c": "20", "value": 42.0}], "elasticity": [{"temp_c": "20", "value": 210.0}]}

File: backend/superalloy_preprocess/output_data/matweb_original_alloys.jsonl
{"alloy": "AF2-1DA", "processing": "cast", "form": "cast", "composition": {"Ni": 60.0, "Cr": 12.0, "Co": 10.0, "Mo": 3.0, "W": 6.0, "Ta": 4.5, "Al": 4.5, "Ti": 3.0, "B": 0.02}, "uts": [{"temp_c": "20", "value": 1600.0}], "yield_strength": [{"temp_c": "20", "value": 1000.0}], "elongation": [{"temp_c": "20", "value": 7.0}], "elasticity": []}
{"alloy": "Alloy 263 (C263)", "processing": "wrought", "form": "wrought", "composition": {"Ni": 52.0, "Cr": 20.0, "Co": 20.0, "Mo": 5.9, "Ti": 2.1, "Al": 0.45, "C": 0.06}, "uts": [{"temp_c": "20", "value": 1000.0}], "yield_strength": [{"temp_c": "20", "value": 580.0}], "elongation": [{"temp_c": "20", "value": 35.0}], "elasticity": []}
{"alloy": "Alloy 718 (AMS 5596 sheet)", "processing": "wrought", "form": "wrought", "composition": {"Ni": 52.5, "Cr": 19.0, "Fe": 18.5, "Nb": 5.13, "Mo": 3.05, "Ti": 0.9, "Al": 0.5}, "uts": [{"temp_c": "20", "value": 1100.0}], "yield_strength": [{"temp_c": "20", "value": 860.0}], "elongation": [{"temp_c": "20", "value": 30.0}], "elasticity": []}
{"alloy": "Alloy 725", "processing": "wrought", "form": "wrought", "composition": {"Ni": 57.0, "Cr": 20.0, "Mo": 8.2, "Nb": 3.5, "Ti": 1.4, "Al": 0.30000000000000004, "Fe": 9.0}, "uts": [{"temp_c": "20", "value": 1170.0}], "yield_strength": [{"temp_c": "20", "value": 827.0}], "elongation": [{"temp_c": "20", "value": 35.0}], "elasticity": []}
{"alloy": "Alloy 783", "processing": "wrought", "form": "wrought", "composition": {"Ni": 28.0, "Co": 34.0, "Fe": 26.0, "Al": 5.4, "Nb": 3.0, "Ti": 0.1, "Cr": 3.0}, "uts": [{"temp_c": "20", "value": 1180.0}], "yield_strength": [{"temp_c": "20", "value": 800.0}], "elongation": [{"temp_c": "20", "value": 25.0}], "elasticity": []}
{"alloy": "CM 247 LC", "processing": "cast", "form": "cast", "composition": {"Ni": 62.0, "Cr": 8.1, "Co": 9.2, "Mo": 0.5, "W": 9.5, "Ta": 3.2, "Al": 5.6, "Ti": 0.7000000000000001, "Hf": 1.4, "B": 0.015, "Zr": 0.01, "C": 0.07}, "uts": [{"temp_c": "20", "value": 1000.0}], "yield_strength": [{"temp_c": "20", "value": 850.0}], "elongation": [{"temp_c": "20", "value": 4.5}], "elasticity": []}
{"alloy": "CMSX-10", "processing": "cast", "form": "cast", "composition": {"Ni": 61.0, "Cr": 3.0, "Co": 3.0, "Mo": 0.4, "W": 5.0, "Ta": 8.0, "Re": 6.0, "Al": 5.7, "Ti": 0.2, "Hf": 0.03}, "uts": [{"temp_c": "20", "value": 1155.0}], "yield_strength": [{"temp_c": "20", "value": 950.0}], "elongation": [{"temp_c": "20", "value": 13.0}], "elasticity": []}
{"alloy": "CMSX-8", "processing": "cast", "form": "cast", "composition": {"Ni": 61.0, "Cr": 5.4, "Co": 10.0, "Mo": 0.6000000000000001, "W": 8.0, "Ta": 6.5, "Re": 1.5, "Al": 5.7, "Ti": 0.7000000000000001, "Hf": 0.2}, "uts": [{"temp_c": "20", "value": 1100.0}], "yield_strength": [{"temp_c": "20", "value": 950.0}], "elongation": [{"temp_c": "20", "value": 12.0}], "elasticity": []}
{"alloy": "DD5", "processing": "cast", "form": "cast", "composition": {"Ni": 62.5, "Cr": 7.0, "Co": 7.5, "Mo": 1.5, "W": 5.0, "Ta": 6.5, "Re": 3.0, "Al": 6.2, "Hf": 0.15}, "uts": [{"temp_c": "20", "value": 1100.0}], "yield_strength": [{"temp_c": "20", "value": 850.0}], "elongation": [{"temp_c": "20", "value": 10.0}], "elasticity": []}
{"alloy": "DD6", "processing": "cast", "form": "cast", "composition": {"Ni": 62.0, "Cr": 7.5, "Co": 8.0, "Mo": 2.0, "W": 6.0, "Ta": 7.0, "Re": 2.0, "Al": 5.8, "Hf": 0.1}, "uts": [{"temp_c": "20", "value": 1100.0}], "yield_strength": [{"temp_c": "20", "value": 1050.0}], "elongation": [{"temp_c": "20", "value": 10.0}], "elasticity": []}
{"alloy": "DD9", "processing": "cast", "form": "cast", "composition": {"Ni": 58.0, "Cr": 4.0, "Co": 10.0, "Mo": 2.0, "W": 5.5, "Ta": 7.0, "Re": 5.0, "Al": 5.8}, "uts": [{"temp_c": "20", "value": 1023.0}], "yield_strength": [{"temp_c": "20", "value": 958.0}], "elongation": [{"temp_c": "20", "value": 9.0}], "elasticity": []}
{"alloy": "DD98M", "processing": "cast", "form": "cast", "composition": {"Ni": 60.0, "Cr": 3.5, "Co": 6.0, "Mo": 2.5, "W": 5.0, "Ta": 6.0, "Re": 4.5, "Ru": 3.5, "Al": 6.0, "Hf": 0.1}, "uts": [{"temp_c": "20", "value": 1190.0}], "yield_strength": [{"temp_c": "20", "value": 1000.0}], "elongation": [{"temp_c": "20", "value": 8.0}], "elasticity": []}
{"alloy": "FSX-414", "processing": "cast", "form": "cast", "composition": {"Ni": 10.0, "Cr": 29.5, "Co": 52.0, "W": 7.0, "B": 0.01, "C": 0.25}, "uts": [{"temp_c": "20", "value": 1160.0}], "yield_strength": [{"temp_c": "20", "value": 1004.0}], "elongation": [{"temp_c": "20", "value": 5.0}], "elasticity": []}
{"alloy": "GTD-111", "processing": "cast", "form": "cast", "composition": {"Ni": 60.0, "Cr": 14.0, "Co": 9.5, "Mo": 1.5, "W": 3.8, "Ta": 2.8, "Al": 3.0, "Ti": 4.9, "B": 0.01, "C": 0.1}, "uts": [{"temp_c": "20", "value": 1130.0}], "yield_strength": [{"temp_c": "20", "value": 980.0}], "elongation": [{"temp_c": "20", "value": 8.0}], "elasticity": []}
{"alloy": "GTD-262", "processing": "cast", "form": "cast", "composition": {"Ni": 58.0, "Cr": 22.0, "Co": 12.0, "Mo": 5.0, "W": 2.0, "Al": 2.0, "Ti": 2.5}, "uts": [{"temp_c": "20", "value": 900.0}], "yield_strength": [{"temp_c": "20", "value": 650.0}], "elongation": [{"temp_c": "20", "value": 8.0}], "elasticity": []}
{"alloy": "GTD-444", "processing": "cast", "form": "cast", "composition": {"Ni": 58.0, "Cr": 9.5, "Co": 7.5, "Mo": 1.5, "W": 6.0, "Ta": 4.8, "Re": 3.0, "Al": 4.2, "Ti": 4.0, "Hf": 0.2}, "uts": [{"temp_c": "20", "value": 1080.0}], "yield_strength": [{"temp_c": "20", "value": 860.0}], "elongation": [{"temp_c": "20", "value": 9.0}], "elasticity": []}
{"alloy": "Haynes 188", "processing": "wrought", "form": "wrought", "composition": {"Ni": 22.0, "Cr": 22.0, "Co": 39.0, "W": 14.0, "La": 0.03, "Fe": 3.0, "C": 0.1, "B": 0.015}, "uts": [{"temp_c": "20", "value": 965.0}], "yield_strength": [{"temp_c": "20", "value": 483.0}], "elongation": [{"temp_c": "20", "value": 45.0}], "elasticity": []}
{"alloy": "Haynes 233", "processing": "wrought", "form": "wrought", "composition": {"Ni": 53.0, "Cr": 17.0, "Co": 9.0, "Mo": 6.0, "W": 4.0, "Al": 2.5, "Ti": 1.5, "Nb": 1.0, "Ta": 1.0, "C": 0.04}, "uts": [{"temp_c": "20", "value": 1187.0}], "yield_strength": [{"temp_c": "20", "value": 778.0}], "elongation": [{"temp_c": "20", "value": 27.0}], "elasticity": []}
{"alloy": "Haynes 244", "processing": "wrought", "form": "wrought", "composition": {"Ni": 60.0, "Cr": 8.0, "Mo": 22.5, "W": 6.0, "Fe": 2.0, "Co": 1.0, "C": 0.02}, "uts": [{"temp_c": "20", "value": 1240.0}], "yield_strength": [{"temp_c": "20", "value": 860.0}], "elongation": [{"temp_c": "20", "value": 12.0}], "elasticity": []}
{"alloy": "Haynes 282", "processing": "wrought", "form": "wrought", "composition": {"Ni": 57.0, "Cr": 20.0, "Co": 10.0, "Mo": 8.5, "Ti": 2.1, "Al": 1.5, "Fe": 1.5, "B": 0.005, "C": 0.06}, "uts": [{"temp_c": "20", "value": 1150.0}], "yield_strength": [{"temp_c": "20", "value": 760.0}], "elongation": [{"temp_c": "20", "value": 27.0}], "elasticity": []}
{"alloy": "Inconel 718Plus", "processing": "wrought", "form": "wrought", "composition": {"Ni": 52.0, "Cr": 18.0, "Co": 9.0, "Fe": 9.5, "Nb": 5.5, "Mo": 2.8, "W": 1.0, "Al": 1.45, "Ti": 0.75, "C": 0.02, "B": 0.006}, "uts": [{"temp_c": "20", "value": 1480.0}], "yield_strength": [{"temp_c": "20", "value": 1170.0}], "elongation": [{"temp_c": "20", "value": 20.0}], "elasticity": []}
{"alloy": "Inconel X-750", "processing": "wrought", "form": "wrought", "composition": {"Ni": 73.0, "Cr": 15.5, "Fe": 7.0, "Ti": 2.5, "Al": 0.7000000000000001, "Nb": 0.9500000000000001, "Co": 0.5, "C": 0.04}, "uts": [{"temp_c": "20", "value": 1240.0}], "yield_strength": [{"temp_c": "20", "value": 860.0}], "elongation": [{"temp_c": "20", "value": 20.0}], "elasticity": []}
{"alloy": "L-605", "processing": "wrought", "form": "wrought", "composition": {"Co": 52.0, "Cr": 20.0, "W": 15.0, "Ni": 10.0, "Fe": 3.0, "C": 0.1}, "uts": [{"temp_c": "20", "value": 1000.0}], "yield_strength": [{"temp_c": "20", "value": 520.0}], "elongation": [{"temp_c": "20", "value": 45.0}], "elasticity": []}
{"alloy": "MAR-M 002", "processing": "cast", "form": "cast", "composition": {"Ni": 59.0, "Cr": 9.0, "Co": 10.0, "W": 12.5, "Ta": 2.5, "Al": 5.5, "Ti": 1.5, "Hf": 1.5, "B": 0.015, "Zr": 0.06, "C": 0.15}, "uts": [{"temp_c": "20", "value": 1035.0}], "yield_strength": [{"temp_c": "20", "value": 825.0}], "elongation": [{"temp_c": "20", "value": 7.0}], "elasticity": []}
{"alloy": "MERL 76", "processing": "wrought", "form": "wrought", "composition": {"Ni": 57.0, "Cr": 12.4, "Co": 18.5, "Mo": 4.3, "Ti": 3.5, "Al": 4.3, "Nb": 1.4, "Hf": 0.4, "B": 0.02, "Zr": 0.06, "C": 0.03}, "uts": [{"temp_c": "20", "value": 1550.0}], "yield_strength": [{"temp_c": "20", "value": 1030.0}], "elongation": [{"temp_c": "20", "value": 25.0}], "elasticity": []}
{"alloy": "MM-200", "processing": "cast", "form": "cast", "composition": {"Ni": 60.0, "Cr": 9.0, "Co": 10.0, "W": 12.0, "Al": 5.0, "Ti": 2.0, "Nb": 1.0, "B": 0.015, "Zr": 0.05, "C": 0.15}, "uts": [{"temp_c": "20", "value": 1150.0}], "yield_strength": [{"temp_c": "20", "value": 860.0}], "elongation": [{"temp_c": "20", "value": 6.0}], "elasticity": []}
{"alloy": "MM-509", "processing": "cast", "form": "cast", "composition": {"Co": 55.0, "Cr": 24.0, "Ni": 10.0, "W": 7.0, "Ta": 3.5, "C": 0.6000000000000001}, "uts": [{"temp_c": "20", "value": 750.0}], "yield_strength": [{"temp_c": "20", "value": 550.0}], "elongation": [{"temp_c": "20", "value": 6.0}], "elasticity": []}
{"alloy": "PWA 1497", "processing": "cast", "form": "cast", "composition": {"Ni": 58.0, "Cr": 2.0, "Co": 16.5, "Mo": 2.0, "W": 6.0, "Ta": 8.25, "Re": 5.0, "Ru": 3.0, "Al": 5.55, "Hf": 0.25}, "uts": [{"temp_c": "20", "value": 1100.0}], "yield_strength": [{"temp_c": "20", "value": 850.0}], "elongation": [{"temp_c": "20", "value": 9.0}], "elasticity": []}
{"alloy": "Rene 100", "processing": "cast", "form": "cast", "composition": {"Ni": 58.0, "Cr": 9.5, "Co": 15.0, "Mo": 3.0, "Al": 5.5, "Ti": 4.2, "V": 1.0, "B": 0.015, "Zr": 0.06, "C": 0.15}, "uts": [{"temp_c": "20", "value": 1300.0}], "yield_strength": [{"temp_c": "20", "value": 1000.0}], "elongation": [{"temp_c": "20", "value": 10.0}], "elasticity": []}
{"alloy": "Rene 108", "processing": "cast", "form": "cast", "composition": {"Ni": 59.0, "Cr": 8.0, "Co": 9.5, "Mo": 0.5, "W": 9.5, "Ta": 3.0, "Al": 5.5, "Ti": 0.7000000000000001, "Hf": 1.5, "Re": 1.5}, "uts": [{"temp_c": "20", "value": 1200.0}], "yield_strength": [{"temp_c": "20", "value": 1000.0}], "elongation": [{"temp_c": "20", "value": 11.0}], "elasticity": []}
{"alloy": "Rene 95", "processing": "wrought", "form": "wrought", "composition": {"Ni": 61.0, "Cr": 14.0, "Co": 8.0, "Mo": 3.5, "W": 3.5, "Nb": 3.5, "Ti": 2.5, "Al": 3.5, "B": 0.01, "Zr": 0.05, "C": 0.06}, "uts": [{"temp_c": "20", "value": 1620.0}], "yield_strength": [{"temp_c": "20", "value": 1240.0}], "elongation": [{"temp_c": "20", "value": 12.0}], "elasticity": []}
{"alloy": "Rene N500", "processing": "cast", "form": "cast", "composition": {"Ni": 58.0, "Cr": 7.0, "Co": 7.5, "Mo": 1.5, "W": 6.0, "Ta": 6.5, "Re": 3.0, "Al": 6.2}, "uts": [{"temp_c": "20", "value": 1200.0}], "yield_strength": [{"temp_c": "20", "value": 950.0}], "elongation": [{"temp_c": "20", "value": 9.0}], "elasticity": []}
{"alloy": "Rene N6", "processing": "cast", "form": "cast", "composition": {"Ni": 57.5, "Cr": 4.2, "Co": 12.5, "Mo": 1.4, "W": 5.4, "Ta": 7.2, "Re": 5.4, "Al": 5.75, "Hf": 0.15}, "uts": [{"temp_c": "20", "value": 1300.0}], "yield_strength": [{"temp_c": "20", "value": 1150.0}], "elongation": [{"temp_c": "20", "value": 9.0}], "elasticity": []}
{"alloy": "RR1000", "processing": "wrought", "form": "wrought", "composition": {"Ni": 52.0, "Cr": 15.0, "Co": 18.5, "Mo": 5.0, "Ti": 3.6, "Al": 3.0, "Ta": 2.0, "Hf": 0.5, "B": 0.03, "Zr": 0.06, "C": 0.03}, "uts": [{"temp_c": "20", "value": 1400.0}], "yield_strength": [{"temp_c": "20", "value": 1100.0}], "elongation": [{"temp_c": "20", "value": 15.0}], "elasticity": []}
{"alloy": "RR3000", "processing": "cast", "form": "cast", "composition": {"Ni": 61.5, "Cr": 5.5, "Co": 8.5, "Mo": 1.5, "W": 5.5, "Ta": 6.5, "Re": 3.0, "Al": 5.8, "Hf": 0.1}, "uts": [{"temp_c": "20", "value": 1400.0}], "yield_strength": [{"temp_c": "20", "value": 1100.0}], "elongation": [{"temp_c": "20", "value": 10.0}], "elasticity": []}
{"alloy": "RR3010", "processing": "cast", "form": "cast", "composition": {"Ni": 60.0, "Cr": 3.5, "Co": 6.0, "Mo": 2.0, "W": 5.0, "Ta": 6.0, "Re": 4.0, "Ru": 3.0, "Al": 6.0, "Hf": 0.1}, "uts": [{"temp_c": "20", "value": 1200.0}], "yield_strength": [{"temp_c": "20", "value": 950.0}], "elongation": [{"temp_c": "20", "value": 10.0}], "elasticity": []}
{"alloy": "TMS-138", "processing": "cast", "form": "cast", "composition": {"Ni": 62.0, "Cr": 3.2, "Co": 5.8, "Mo": 2.8, "W": 5.8, "Ta": 5.6, "Re": 3.9, "Ru": 2.0, "Al": 5.7, "Hf": 0.1}, "uts": [{"temp_c": "20", "value": 1100.0}], "yield_strength": [{"temp_c": "20", "value": 1050.0}], "elongation": [{"temp_c": "20", "value": 10.0}], "elasticity": []}
{"alloy": "TMS-162", "processing": "cast", "form": "cast", "composition": {"Ni": 60.0, "Cr": 3.0, "Co": 5.8, "Mo": 3.9, "W": 5.8, "Ta": 5.8, "Re": 4.9, "Ru": 6.0, "Al": 5.8, "Hf": 0.1}, "uts": [{"temp_c": "20", "value": 1250.0}], "yield_strength": [{"temp_c": "20", "value": 1000.0}], "elongation": [{"temp_c": "20", "value": 10.0}], "elasticity": []}
{"alloy": "TRW-NASA VIA", "processing": "cast", "form": "cast", "composition": {"Ni": 58.0, "Cr": 6.0, "Co": 7.5, "Mo": 2.0, "W": 6.0, "Ta": 6.5, "Al": 5.8, "Ti": 1.0, "Hf": 0.5, "Re": 2.0}, "uts": [{"temp_c": "20", "value": 1050.0}], "yield_strength": [{"temp_c": "20", "value": 790.0}], "elongation": [{"temp_c": "20", "value": 4.5}], "elasticity": []}
{"alloy": "Udimet 720", "processing": "wrought", "form": "wrought", "composition": {"Ni": 55.0, "Cr": 16.0, "Co": 15.0, "Mo": 3.0, "W": 1.25, "Ti": 5.0, "Al": 2.5, "B": 0.03, "Zr": 0.03, "C": 0.03}, "uts": [{"temp_c": "20", "value": 1500.0}], "yield_strength": [{"temp_c": "20", "value": 1100.0}], "elongation": [{"temp_c": "20", "value": 15.0}], "elasticity": []}
