Repository: airi-utcn/AlloyGraph

# AlloyMind Superalloy Data Processing Pipeline

This README describes the workflow for extracting, transforming, and preparing superalloy data for machine learning fine-tuning using the AlloyMind project scripts.

## 1. Extract Alloy Data from Excel

**Script:** `backend/superalloy_preprocess/extract_excel_sheets.py`

- This script reads all sheets from the annotated Excel file (`CAST_Wrought_Alloys.xlsx`) and extracts alloy composition and mechanical property data.
- The output is a JSONL file: `backend/superalloy_preprocess/output_data/all_alloys.jsonl`.

**How to run:**
```bash
python backend/superalloy_preprocess/extract_excel_sheets.py
```

File: backend/superalloy_preprocess/output_data/all_alloys.jsonl (part 2 of 3)
{"alloy": "Alloy 713C", "processing": "cast", "composition": {"Ni": 74.0, "Cr": 12.5, "Mo": 4.2, "Nb": 2.0, "Al": 6.1, "Ti": 0.8, "C": 0.12, "B": 0.012, "Zr": 0.1}, "yield_strength": [{"temp_c": "21", "value": 740.0}, {"temp_c": "538", "value": 705.0}, {"temp_c": "649", "value": 715.0}, {"temp_c": "760", "value": 745.0}, {"temp_c": "871", "value": 495.0}, {"temp_c": "982", "value": 305.0}], "uts": [{"temp_c": "21", "value": 850.0}, {"temp_c": "538", "value": 860.0}, {"temp_c": "649", "value": 870.0}, {"temp_c": "760", "value": 940.0}, {"temp_c": "871", "value": 725.0}, {"temp_c": "982", "value": 470.0}], "elongation": [{"temp_c": " 21", "value": 8.0}, {"temp_c": "538", "value": 10.0}, {"temp_c": "649", "value": 7.0}, {"temp_c": "760", "value": 6.0}, {"temp_c": "871", "value": 14.0}, {"temp_c": "982", "value": 20.0}], "elasticity": [{"temp_c": "21", "value": 206.0}, {"temp_c": "93", "value": 203.0}, {"temp_c": "204", "value": 199.0}, {"temp_c": "316", "value": 193.0}, {"temp_c": "427", "value": 188.0}, {"temp_c": "538", "value": 179.0}, {"temp_c": "649", "value": 172.0}, {"temp_c": "760", "value": 167.0}, {"temp_c": "871", "value": 156.0}, {"temp_c": "982", "value": 148.0}]}
{"alloy": "HASTELLOY* X", "processing": "wrought", "composition": {"Ni": 47.0, "Cr": 22.0, "Co": 1.5, "Mo": 9.0, "W": 0.6, "Fe": 18.5, "Mn": 0.5, "Si": 0.5, "C": 0.1}, "yield_strength": [{"temp_c": "21", "value": 360.0}, {"temp_c": "538", "value": 290.0}, {"temp_c": "649", "value": 275.0}, {"temp_c": "760", "value": 260.0}, {"temp_c": "871", "value": 180.0}, {"temp_c": "982", "value": 110.0}, {"temp_c": "1093", "value": 55.0}], "uts": [{"temp_c": "21", "value": 785.0}, {"temp_c": "538", "value": 650.0}, {"temp_c": "649", "value": 570.0}, {"temp_c": "760", "value": 435.0}, {"temp_c": "871", "value": 255.0}, {"temp_c": "982", "value": 150.0}, {"temp_c": "1093", "value": 90.0}], "elongation": [{"temp_c": "21", "value": 43.0}, {"temp_c": "538", "value": 45.0}, {"temp_c": "649", "value": 37.0}, {"temp_c": "760", "value": 37.0}, {"temp_c": "871", "value": 50.0}, {"temp_c": "982", "value": 45.0}, {"temp_c": "1093", "value": 40.0}], "elasticity": [{"temp_c": "21", "value": 197.0}, {"temp_c": "93", "value": 194.0}, {"temp_c": "204", "value": 186.0}, {"temp_c": "316", "value": 178.0}, {"temp_c": "427", "value": 170.0}, {"temp_c": "538", "value": 161.0}, {"temp_c": "649", "value": 154.0}, {"temp_c": "760", "value": 146.0}, {"temp_c": "871", "value": 137.0}, {"temp_c": "982", "value": 128.0}]}
{"alloy": "HASTELLOY* S", "processing": "wrought", "composition": {"Ni": 67.0, "Cr": 15.5, "Mo": 14.5, "Al": 0.2, "Fe": 1.0, "Mn": 0.5, "Si": 0.4, "C": 0.02, "B": 0.009}, "yield_strength": [{"temp_c": "21", "value": 444.0}, {"temp_c": "538", "value": 338.0}, {"temp_c": "649", "value": 322.0}, {"temp_c": "760", "value": 311.0}, {"temp_c": "871", "value": 218.0}, {"temp_c": "982", "value": 110.0}, {"temp_c": "1093", "value": 52.0}], "uts": [{"temp_c": "21", "value": 844.0}, {"temp_c": "538", "value": 773.0}, {"temp_c": "649", "value": 720.0}, {"temp_c": "760", "value": 574.0}, {"temp_c": "871", "value": 341.0}, {"temp_c": "982", "value": 193.0}, {"temp_c": "1093", "value": 110.0}], "elongation": [{"temp_c": "21", "value": 49.0}, {"temp_c": "538", "value": 50.0}, {"temp_c": "649", "value": 56.0}, {"temp_c": "760", "value": 70.0}, {"temp_c": "871", "value": 47.0}, {"temp_c": "982", "value": 46.0}, {"temp_c": "1093", "value": 75.0}], "elasticity": [{"temp_c": "21", "value": 212.0}, {"temp_c": "538", "value": 182.0}, {"temp_c": "649", "value": 174.0}, {"temp_c": "760", "value": 166.0}, {"temp_c": "982", "value": 132.0}]}
{"alloy": "HAYNES* HR-120", "processing": "wrought", "composition": {"Ni": 37.0, "Cr": 25.0, "Co": 3.0, "Mo": 1.0, "W": 1.0, "Nb": 0.7, "Al": 0.1, "Fe": 33.0, "Mn": 0.7, "Si": 0.6, "C": 0.05}, "yield_strength": [{"temp_c": "21", "value": 328.0}, {"temp_c": "538", "value": 195.0}, {"temp_c": "649", "value": 186.0}, {"temp_c": "760", "value": 182.0}, {"temp_c": "871", "value": 170.0}, {"temp_c": "982", "value": 91.0}, {"temp_c": "1093", "value": 44.0}], "uts": [{"temp_c": "21", "value": 718.0}, {"temp_c": "538", "value": 552.0}, {"temp_c": "649", "value": 507.0}, {"temp_c": "760", "value": 396.0}, {"temp_c": "871", "value": 225.0}, {"temp_c": "982", "value": 118.0}, {"temp_c": "1093", "value": 61.0}], "elongation": [{"temp_c": "21", "value": 46.0}, {"temp_c": "538", "value": 53.0}, {"temp_c": "649", "value": 55.0}, {"temp_c": "760", "value": 48.0}, {"temp_c": "871", "value": 67.0}, {"temp_c": "982", "value": 74.0}, {"temp_c": "1093", "value": 56.0}], "elasticity": [{"temp_c": "21", "value": 197.0}, {"temp_c": "93", "value": 194.0}, {"temp_c": "204", "value": 186.0}, {"temp_c": "316", "value": 179.0}, {"temp_c": "427", "value": 170.0}, {"temp_c": "538", "value": 163.0}, {"temp_c": "649", "value": 155.0}, {"temp_c": "760", "value": 148.0}, {"temp_c": "871", "value": 139.0}, {"temp_c": "982", "value": 130.0}, {"temp_c": "1093", "value": 119.0}]}
{"alloy": "HAYNES* HR-160", "processing": "wrought", "composition": {"Ni": 37.0, "Cr": 28.0, "Co": 29.0, "Fe": 2.0, "Mn": 0.5, "Si": 2.8, "C": 0.05}, "yield_strength": [{"temp_c": "21", "value": 353.0}, {"temp_c": "538", "value": 225.0}, {"temp_c": "649", "value": 215.0}, {"temp_c": "760", "value": 212.0}, {"temp_c": "871", "value": 110.0}, {"temp_c": "982", "value": 66.0}, {"temp_c": "1093", "value": 32.0}], "uts": [{"temp_c": "21", "value": 758.0}, {"temp_c": "538", "value": 569.0}, {"temp_c": "649", "value": 519.0}, {"temp_c": "760", "value": 421.0}, {"temp_c": "871", "value": 241.0}, {"temp_c": "982", "value": 129.0}, {"temp_c": "1093", "value": 68.0}], "elongation": [{"temp_c": "21", "value": 63.0}, {"temp_c": "538", "value": 73.0}, {"temp_c": "649", "value": 62.0}, {"temp_c": "760", "value": 47.0}, {"temp_c": "871", "value": 41.0}, {"temp_c": "982", "value": 51.0}, {"temp_c": "1093", "value": 53.0}], "elasticity": [{"temp_c": "21", "value": 210.0}, {"temp_c": "93", "value": 207.0}, {"temp_c": "204", "value": 200.0}, {"temp_c": "316", "value": 192.0}, {"temp_c": "427", "value": 183.0}, {"temp_c": "538", "value": 177.0}, {"temp_c": "649", "value": 168.0}, {"temp_c": "760", "value": 158.0}, {"temp_c": "871", "value": 150.0}, {"temp_c": "982", "value": 137.0}]}
{"alloy": "HAYNES* 214 (sheet)", "processing": "wrought", "composition": {"Ni": 75.0, "Cr": 16.0, "Al": 4.5, "Fe": 3.0, "Mn": 0.2, "Si": 0.1, "C": 0.05}, "yield_strength": [{"temp_c": "21", "value": 577.0}, {"temp_c": "649", "value": 537.0}, {"temp_c": "760", "value": 498.0}, {"temp_c": "871", "value": 279.0}, {"temp_c": "982", "value": 41.0}, {"temp_c": "1093", "value": 20.0}], "uts": [{"temp_c": "21", "value": 930.0}, {"temp_c": "649", "value": 608.0}, {"temp_c": "760", "value": 608.0}, {"temp_c": "871", "value": 341.0}, {"temp_c": "982", "value": 68.0}, {"temp_c": "1093", "value": 38.0}], "elongation": [{"temp_c": "21", "value": 42.0}, {"temp_c": "649", "value": 33.0}, {"temp_c": "760", "value": 23.0}, {"temp_c": "871", "value": 33.0}, {"temp_c": "982", "value": 86.0}, {"temp_c": "1093", "value": 88.0}], "elasticity": [{"temp_c": "21", "value": 217.0}, {"temp_c": "93", "value": 211.0}, {"temp_c": "204", "value": 204.0}, {"temp_c": "316", "value": 198.0}, {"temp_c": "427", "value": 189.0}, {"temp_c": "538", "value": 174.0}, {"temp_c": "649", "value": 165.0}, {"temp_c": "760", "value": 154.0}, {"temp_c": "871", "value": 139.0}, {"temp_c": "982", "value": 131.0}]}
{"alloy": "HAYNES* 230", "processing": "wrought", "composition": {"Ni": 57.0, "Cr": 22.0, "Co": 5.0, "Mo": 2.0, "W": 14.0, "Al": 0.3, "Fe": 0.3, "Mn": 0.5, "Si": 0.4, "C": 0.1}, "yield_strength": [{"temp_c": "21", "value": 417.0}, {"temp_c": "538", "value": 294.0}, {"temp_c": "649", "value": 291.0}, {"temp_c": "760", "value": 311.0}, {"temp_c": "871", "value": 236.0}, {"temp_c": "982", "value": 123.0}, {"temp_c": "1093", "value": 69.0}], "uts": [{"temp_c": "21", "value": 837.0}, {"temp_c": "538", "value": 690.0}, {"temp_c": "649", "value": 666.0}, {"temp_c": "760", "value": 538.0}, {"temp_c": "871", "value": 308.0}, {"temp_c": "982", "value": 169.0}, {"temp_c": "1093", "value": 90.0}], "elongation": [{"temp_c": "21", "value": 47.0}, {"temp_c": "538", "value": 51.0}, {"temp_c": "649", "value": 56.0}, {"temp_c": "760", "value": 59.0}, {"temp_c": "871", "value": 74.0}, {"temp_c": "982", "value": 54.0}, {"temp_c": "1093", "value": 37.0}], "elasticity": [{"temp_c": "21", "value": 209.0}, {"temp_c": "93", "value": 207.0}, {"temp_c": "204", "value": 200.0}, {"temp_c": "316", "value": 192.0}, {"temp_c": "427", "value": 185.0}, {"temp_c": "538", "value": 179.0}, {"temp_c": "649", "value": 172.0}, {"temp_c": "760", "value": 163.0}, {"temp_c": "871", "value": 153.0}, {"temp_c": "982", "value": 143.0}, {"temp_c": "1093", "value": 131.0}]}
{"alloy": "HAYNES* 242", "processing": "wrought", "composition": {"Ni": 65.0, "Cr": 8.0, "Co": 1.0, "Mo": 25.0, "Al": 0.5, "Fe": 2.0, "Mn": 0.8, "Si": 0.8, "C": 0.02, "B": 0.01, "Zr": 0.003}, "yield_strength": [{"temp_c": "21", "value": 845.0}, {"temp_c": "538", "value": 540.0}, {"temp_c": "649", "value": 570.0}, {"temp_c": "760", "value": 310.0}, {"temp_c": "871", "value": 310.0}, {"temp_c": "982", "value": 210.0}], "uts": [{"temp_c": "21", "value": 1290.0}, {"temp_c": "538", "value": 1080.0}, {"temp_c": "649", "value": 1000.0}, {"temp_c": "760", "value": 730.0}, {"temp_c": "871", "value": 500.0}, {"temp_c": "982", "value": 290.0}], "elongation": [{"temp_c": "21", "value": 46.0}, {"temp_c": "538", "value": 50.0}, {"temp_c": "649", "value": 41.0}, {"temp_c": "760", "value": 54.0}, {"temp_c": "871", "value": 85.0}, {"temp_c": "982", "value": 97.0}], "elasticity": [{"temp_c": "21", "value": 228.0}, {"temp_c": "93", "value": 225.0}, {"temp_c": "204", "value": 219.0}, {"temp_c": "316", "value": 212.0}, {"temp_c": "427", "value": 205.0}, {"temp_c": "538", "value": 197.0}, {"temp_c": "649", "value": 190.0}, {"temp_c": "760", "value": 177.0}, {"temp_c": "871", "value": 166.0}, {"temp_c": "982", "value": 154.0}]}
{"alloy": "INCONEL* 600", "processing": "wrought", "composition": {"Ni": 76.0, "Cr": 15.5, "Fe": 8.0, "Mn": 0.5, "Si": 0.2, "C": 0.08}, "yield_strength": [{"temp_c": "21", "value": 285.0}, {"temp_c": "538", "value": 220.0}, {"temp_c": "649", "value": 205.0}, {"temp_c": "760", "value": 180.0}, {"temp_c": "871", "value": 75.0}, {"temp_c": "982", "value": 41.0}], "uts": [{"temp_c": "21", "value": 660.0}, {"temp_c": "538", "value": 560.0}, {"temp_c": "649", "value": 450.0}, {"temp_c": "760", "value": 260.0}, {"temp_c": "871", "value": 140.0}, {"temp_c": "982", "value": 76.0}], "elongation": [{"temp_c": "21", "value": 45.0}, {"temp_c": "538", "value": 41.0}, {"temp_c": "649", "value": 49.0}, {"temp_c": "760", "value": 70.0}, {"temp_c": "871", "value": 80.0}, {"temp_c": "982", "value": 115.0}], "elasticity": [{"temp_c": "21", "value": 214.0}, {"temp_c": "93", "value": 210.0}, {"temp_c": "204", "value": 205.0}, {"temp_c": "316", "value": 199.0}, {"temp_c": "427", "value": 192.0}, {"temp_c": "538", "value": 184.0}, {"temp_c": "649", "value": 176.0}, {"temp_c": "760", "value": 168.0}, {"temp_c": "871", "value": 157.0}, {"temp_c": "982", "value": 145.0}]}
{"alloy": "INCONEL* 601", "processing": "wrought", "composition": {"Ni": 60.5, "Cr": 23.0, "Al": 1.4, "Fe": 14.1, "Mn": 0.5, "Si": 0.2, "C": 0.05}, "yield_strength": [{"temp_c": "21", "value": 455.0}, {"temp_c": "538", "value": 350.0}, {"temp_c": "649", "value": 310.0}, {"temp_c": "760", "value": 220.0}, {"temp_c": "871", "value": 110.0}, {"temp_c": "982", "value": 55.0}, {"temp_c": "1093", "value": 28.0}], "uts": [{"temp_c": "21", "value": 770.0}, {"temp_c": "538", "value": 640.0}, {"temp_c": "649", "value": 495.0}, {"temp_c": "760", "value": 255.0}, {"temp_c": "871", "value": 125.0}, {"temp_c": "982", "value": 62.0}, {"temp_c": "1093", "value": 35.0}], "elongation": [{"temp_c": "21", "value": 40.0}, {"temp_c": "538", "value": 34.0}, {"temp_c": "649", "value": 33.0}, {"temp_c": "760", "value": 78.0}, {"temp_c": "871", "value": 12.0}, {"temp_c": "982", "value": 137.0}, {"temp_c": "1093", "value": 25.0}], "elasticity": [{"temp_c": "21", "value": 207.0}, {"temp_c": "93", "value": 203.0}, {"temp_c": "204", "value": 196.0}, {"temp_c": "316", "value": 190.0}, {"temp_c": "427", "value": 184.0}, {"temp_c": "538", "value": 175.0}, {"temp_c": "649", "value": 166.0}, {"temp_c": "760", "value": 155.0}, {"temp_c": "871", "value": 141.0}, {"temp_c": "982", "value": 127.0}, {"temp_c": "1093", "value": 112.0}]}
{"alloy": "INCONEL* 617", "processing": "wrought", "composition": {"Ni": 54.0, "Cr": 22.0, "Co": 12.5, "Mo": 9.0, "Al": 1.0, "C": 0.07}, "yield_strength": [{"temp_c": "21", "value": 295.0}, {"temp_c": "538", "value": 200.0}, {"temp_c": "649", "value": 170.0}, {"temp_c": "760", "value": 180.0}, {"temp_c": "871", "value": 195.0}, {"temp_c": "982", "value": 140.0}, {"temp_c": "1093", "value": 55.0}], "uts": [{"temp_c": "21", "value": 740.0}, {"temp_c": "538", "value": 580.0}, {"temp_c": "649", "value": 565.0}, {"temp_c": "760", "value": 440.0}, {"temp_c": "871", "value": 275.0}, {"temp_c": "982", "value": 150.0}, {"temp_c": "1093", "value": 83.0}], "elongation": [{"temp_c": "21", "value": 70.0}, {"temp_c": "538", "value": 68.0}, {"temp_c": "649", "value": 75.0}, {"temp_c": "760", "value": 84.0}, {"temp_c": "871", "value": 11.0}, {"temp_c": "982", "value": 123.0}, {"temp_c": "1093", "value": 89.0}], "elasticity": [{"temp_c": "21", "value": 210.0}, {"temp_c": "93", "value": 205.0}, {"temp_c": "204", "value": 199.0}, {"temp_c": "316", "value": 192.0}, {"temp_c": "427", "value": 184.0}, {"temp_c": "538", "value": 176.0}, {"temp_c": "649", "value": 168.0}, {"temp_c": "760", "value": 160.0}, {"temp_c": "871", "value": 150.0}, {"temp_c": "982", "value": 139.0}]}
{"alloy": "INCONEL* 625", "processing": "wrought", "composition": {"Ni": 61.0, "Cr": 21.5, "Mo": 9.0, "Nb": 3.6, "Al": 0.2, "Ti": 0.2, "Fe": 2.5, "Mn": 0.2, "Si": 0.2, "C": 0.05}, "yield_strength": [{"temp_c": "21", "value": 490.0}, {"temp_c": "538", "value": 415.0}, {"temp_c": "649", "value": 420.0}, {"temp_c": "760", "value": 415.0}, {"temp_c": "871", "value": 275.0}, {"temp_c": "982", "value": 140.0}, {"temp_c": "1093", "value": 76.0}], "uts": [{"temp_c": "21", "value": 965.0}, {"temp_c": "538", "value": 910.0}, {"temp_c": "649", "value": 835.0}, {"temp_c": "760", "value": 550.0}, {"temp_c": "871", "value": 275.0}, {"temp_c": "982", "value": 140.0}, {"temp_c": "1093", "value": 76.0}], "elongation": [{"temp_c": "21", "value": 5.0}, {"temp_c": "538", "value": 50.0}, {"temp_c": "649", "value": 34.0}, {"temp_c": "760", "value": 45.0}, {"temp_c": "871", "value": 12.0}, {"temp_c": "982", "value": 155.0}], "elasticity": [{"temp_c": "21", "value": 208.0}, {"temp_c": "93", "value": 204.0}, {"temp_c": "204", "value": 198.0}, {"temp_c": "316", "value": 192.0}, {"temp_c": "427", "value": 186.0}, {"temp_c": "538", "value": 179.0}, {"temp_c": "649", "value": 170.0}, {"temp_c": "760", "value": 161.0}, {"temp_c": "871", "value": 148.0}]}
{"alloy": "INCONEL* 690", "processing": "wrought", "composition": {"Ni": 60.0, "Cr": 30.0, "Fe": 9.5, "C": 0.03}, "yield_strength": [{"temp_c": "21", "value": 310.0}, {"temp_c": "538", "value": 250.0}, {"temp_c": "649", "value": 215.0}, {"temp_c": "760", "value": 165.0}], "uts": [{"temp_c": "21", "value": 710.0}, {"temp_c": "538", "value": 580.0}, {"temp_c": "649", "value": 470.0}, {"temp_c": "760", "value": 295.0}], "elongation": [{"temp_c": "21", "value": 34.0}, {"temp_c": "538", "value": 31.0}, {"temp_c": "649", "value": 25.0}, {"temp_c": "760", "value": 31.0}], "elasticity": [{"temp_c": "21", "value": 210.0}, {"temp_c": "93", "value": 207.0}, {"temp_c": "204", "value": 201.0}, {"temp_c": "316", "value": 194.0}, {"temp_c": "427", "value": 187.0}, {"temp_c": "538", "value": 180.0}, {"temp_c": "649", "value": 171.0}, {"temp_c": "760", "value": 162.0}, {"temp_c": "871", "value": 153.0}]}
{"alloy": "INCONEL* 706", "processing": "wrought", "composition": {"Ni": 41.5, "Cr": 16.0, "Nb": 2.9, "Al": 0.2, "Ti": 1.8, "Fe": 40.0, "Mn": 0.2, "Si": 0.2, "C": 0.03}, "yield_strength": [{"temp_c": "21", "value": 1005.0}, {"temp_c": "538", "value": 910.0}, {"temp_c": "649", "value": 860.0}, {"temp_c": "760", "value": 660.0}], "uts": [{"temp_c": "21", "value": 1310.0}, {"temp_c": "538", "value": 1145.0}, {"temp_c": "649", "value": 1035.0}, {"temp_c": "760", "value": 725.0}], "elongation": [{"temp_c": "21", "value": 20.0}, {"temp_c": "538", "value": 19.0}, {"temp_c": "649", "value": 24.0}, {"temp_c": "760", "value": 32.0}], "elasticity": [{"temp_c": "21", "value": 210.0}, {"temp_c": "93", "value": 206.0}, {"temp_c": "204", "value": 200.0}, {"temp_c": "316", "value": 192.0}, {"temp_c": "427", "value": 186.0}, {"temp_c": "538", "value": 179.0}, {"temp_c": "649", "value": 170.0}]}
{"alloy": "INCONEL* 718", "processing": "wrought", "composition": {"Ni": 52.5, "Cr": 19.0, "Mo": 3.0, "Nb": 5.1, "Al": 0.5, "Ti": 0.9, "Fe": 18.5, "Mn": 0.2, "Si": 0.2, "C": 0.04}, "yield_strength": [{"temp_c": "21", "value": 1125.0}, {"temp_c": "538", "value": 1020.0}, {"temp_c": "649", "value": 965.0}, {"temp_c": "760", "value": 800.0}], "uts": [{"temp_c": "21", "value": 1365.0}, {"temp_c": "538", "value": 1195.0}, {"temp_c": "649", "value": 1105.0}, {"temp_c": "760", "value": 855.0}], "elongation": [{"temp_c": "21", "value": 21.0}, {"temp_c": "538", "value": 20.0}, {"temp_c": "649", "value": 20.0}, {"temp_c": "760", "value": 30.0}], "elasticity": [{"temp_c": "21", "value": 200.0}, {"temp_c": "93", "value": 196.0}, {"temp_c": "204", "value": 190.0}, {"temp_c": "316", "value": 184.0}, {"temp_c": "427", "value": 178.0}, {"temp_c": "538", "value": 171.0}, {"temp_c": "649", "value": 163.0}, {"temp_c": "760", "value": 154.0}, {"temp_c": "871", "value": 139.0}, {"temp_c": "982", "value": 120.0}, {"temp_c": "1093", "value": 99.0}]}
{"alloy": "INCONEL* X750", "processing": "wrought", "composition": {"Ni": 73.0, "Cr": 15.5, "Nb": 1.0, "Al": 0.7, "Ti": 2.5, "Fe": 7.0, "Mn": 0.5, "Si": 0.2, "C": 0.04}, "yield_strength": [{"temp_c": "21", "value": 815.0}, {"temp_c": "538", "value": 725.0}, {"temp_c": "649", "value": 710.0}], "uts": [{"temp_c": "21", "value": 1200.0}, {"temp_c": "538", "value": 1050.0}, {"temp_c": "649", "value": 940.0}], "elongation": [{"temp_c": "21", "value": 27.0}, {"temp_c": "538", "value": 26.0}, {"temp_c": "649", "value": 10.0}], "elasticity": [{"temp_c": "21", "value": 214.0}, {"temp_c": "93", "value": 207.0}, {"temp_c": "204", "value": 202.0}, {"temp_c": "316", "value": 195.0}, {"temp_c": "427", "value": 189.0}, {"temp_c": "538", "value": 184.0}, {"temp_c": "649", "value": 176.0}, {"temp_c": "760", "value": 166.0}, {"temp_c": "871", "value": 153.0}, {"temp_c": "982", "value": 138.0}]}
{"alloy": "INCONEL* MA754", "processing": "wrought", "composition": {"Ni": 78.0, "Cr": 20.0, "Al": 0.3, "Ti": 0.5, "C": 0.05}, "yield_strength": [], "uts": [], "elongation": [], "elasticity": [{"temp_c": "21", "value": 145.0}]}
{"alloy": "INCONEL* MA758", "processing": "wrought", "composition": {"Ni": 69.0, "Cr": 30.0, "Nb": 3.0, "Al": 0.3, "Ti": 0.5, "Fe": 1.0, "C": 0.05}, "yield_strength": [{"temp_c": "21", "value": 558.0}, {"temp_c": "538", "value": 427.0}, {"temp_c": "649", "value": 379.0}, {"temp_c": "760", "value": 269.0}, {"temp_c": "982", "value": 152.0}], "uts": [{"temp_c": "21", "value": 951.0}, {"temp_c": "538", "value": 751.0}, {"temp_c": "649", "value": 558.0}, {"temp_c": "760", "value": 427.0}, {"temp_c": "982", "value": 172.0}], "elongation": [{"temp_c": "21", "value": 27.0}, {"temp_c": "538", "value": 24.0}, {"temp_c": "649", "value": 28.0}, {"temp_c": "760", "value": 41.0}, {"temp_c": "982", "value": 29.0}], "elasticity": []}
{"alloy": "IN-102", "processing": "wrought", "composition": {"Ni": 68.0, "Cr": 15.0, "Mo": 3.0, "W": 3.0, "Al": 0.4, "Ti": 0.6, "Fe": 7.0, "C": 0.06, "B": 0.005, "Zr": 0.03}, "yield_strength": [{"temp_c": "21", "value": 505.0}, {"temp_c": "538", "value": 400.0}, {"temp_c": "649", "value": 400.0}, {"temp_c": "760", "value": 385.0}, {"temp_c": "871", "value": 200.0}], "uts": [{"temp_c": "21", "value": 960.0}, {"temp_c": "538", "value": 830.0}, {"temp_c": "649", "value": 710.0}, {"temp_c": "760", "value": 440.0}, {"temp_c": "871", "value": 215.0}], "elongation": [{"temp_c": "21", "value": 47.0}, {"temp_c": "538", "value": 48.0}, {"temp_c": "649", "value": 64.0}, {"temp_c": "760", "value": 110.0}, {"temp_c": "871", "value": 11.0}], "elasticity": [{"temp_c": "21", "value": 205.0}, {"temp_c": "93", "value": 201.0}, {"temp_c": "204", "value": 194.0}, {"temp_c": "316", "value": 188.0}, {"temp_c": "427", "value": 181.0}, {"temp_c": "538", "value": 184.0}, {"temp_c": "649", "value": 166.0}, {"temp_c": "760", "value": 156.0}, {"temp_c": "871", "value": 146.0}]}
{"alloy": "IN-587", "processing": "wrought", "composition": {"Ni": 47.0, "Cr": 28.5, "Co": 20.0, "Mo": 1.5, "Nb": 0.7, "Al": 1.2, "Ti": 2.3, "C": 0.05, "B": 0.003, "Zr": 0.05}, "yield_strength": [{"temp_c": "21", "value": 705.0}, {"temp_c": "538", "value": 620.0}, {"temp_c": "649", "value": 615.0}, {"temp_c": "760", "value": 605.0}, {"temp_c": "871", "value": 400.0}, {"temp_c": "982", "value": 105.0}], "uts": [{"temp_c": "21", "value": 1180.0}, {"temp_c": "538", "value": 1035.0}, {"temp_c": "649", "value": 1005.0}, {"temp_c": "760", "value": 830.0}, {"temp_c": "871", "value": 525.0}, {"temp_c": "982", "value": 170.0}], "elongation": [{"temp_c": "21", "value": 28.0}, {"temp_c": "538", "value": 22.0}, {"temp_c": "649", "value": 21.0}, {"temp_c": "760", "value": 20.0}, {"temp_c": "871", "value": 16.0}, {"temp_c": "982", "value": 35.0}], "elasticity": [{"temp_c": "21", "value": 222.0}]}
{"alloy": "IN-597", "processing": "wrought", "composition": {"Ni": 48.0, "Cr": 24.5, "Co": 20.0, "Mo": 10.0, "Nb": 1.0, "Al": 1.5, "Ti": 3.0, "C": 0.05, "B": 0.012, "Zr": 0.05}, "yield_strength": [{"temp_c": "21", "value": 760.0}, {"temp_c": "538", "value": 720.0}, {"temp_c": "649", "value": 675.0}, {"temp_c": "760", "value": 665.0}], "uts": [{"temp_c": "21", "value": 1220.0}, {"temp_c": "538", "value": 1140.0}, {"temp_c": "649", "value": 1060.0}, {"temp_c": "760", "value": 930.0}], "elongation": [{"temp_c": "21", "value": 1.0}, {"temp_c": "538", "value": 15.0}, {"temp_c": "649", "value": 15.0}, {"temp_c": "760", "value": 16.0}], "elasticity": [{"temp_c": "21", "value": 186.0}, {"temp_c": "538", "value": -159.0}, {"temp_c": "649", "value": -150.0}, {"temp_c": "760", "value": -136.0}]}
{"alloy": "M-252", "processing": "wrought", "composition": {"Ni": 55.0, "Cr": 20.0, "Co": 10.0, "Al": 1.0, "Ti": 2.6, "Mn": 0.5, "Si": 0.5, "C": 0.15, "B": 0.005}, "yield_strength": [{"temp_c": "21", "value": 840.0}, {"temp_c": "538", "value": 765.0}, {"temp_c": "649", "value": 745.0}, {"temp_c": "760", "value": 720.0}, {"temp_c": "871", "value": 485.0}], "uts": [{"temp_c": "21", "value": 1240.0}, {"temp_c": "538", "value": 1230.0}, {"temp_c": "649", "value": 1160.0}, {"temp_c": "760", "value": 945.0}, {"temp_c": "871", "value": 510.0}], "elongation": [{"temp_c": "21", "value": 1.0}, {"temp_c": "538", "value": 15.0}, {"temp_c": "649", "value": 11.0}, {"temp_c": "760", "value": 10.0}, {"temp_c": "871", "value": 18.0}], "elasticity": [{"temp_c": "21", "value": 206.0}, {"temp_c": "93", "value": 204.0}, {"temp_c": "204", "value": 200.0}, {"temp_c": "316", "value": 194.0}, {"temp_c": "427", "value": 188.0}, {"temp_c": "538", "value": 177.0}, {"temp_c": "649", "value": 168.0}, {"temp_c": "760", "value": 156.0}, {"temp_c": "871", "value": 145.0}]}
{"alloy": "NIMONIC* 75", "processing": "wrought", "composition": {"Ni": 76.0, "Cr": 19.5, "Ti": 0.4, "Fe": 3.0, "Mn": 0.3, "Si": 0.3, "C": 0.1}, "yield_strength": [{"temp_c": "21", "value": 285.0}, {"temp_c": "538", "value": 200.0}, {"temp_c": "649", "value": 200.0}, {"temp_c": "760", "value": 160.0}, {"temp_c": "871", "value": 90.0}, {"temp_c": "982", "value": 50.0}], "uts": [{"temp_c": "21", "value": 745.0}, {"temp_c": "538", "value": 675.0}, {"temp_c": "649", "value": 540.0}, {"temp_c": "760", "value": 310.0}, {"temp_c": "871", "value": 150.0}, {"temp_c": "982", "value": 83.0}], "elongation": [{"temp_c": "21", "value": 4.0}, {"temp_c": "538", "value": 40.0}, {"temp_c": "649", "value": 41.0}, {"temp_c": "760", "value": 62.0}, {"temp_c": "871", "value": 64.0}, {"temp_c": "982", "value": 59.0}], "elasticity": [{"temp_c": "21", "value": 221.0}, {"temp_c": "93", "value": 215.0}, {"temp_c": "204", "value": 210.0}, {"temp_c": "316", "value": 202.0}, {"temp_c": "427", "value": 195.0}, {"temp_c": "538", "value": 186.0}, {"temp_c": "649", "value": 176.0}, {"temp_c": "760", "value": 170.0}, {"temp_c": "871", "value": 156.0}, {"temp_c": "982", "value": 141.0}]}
{"alloy": "NIMONIC* 80A", "processing": "wrought", "composition": {"Ni": 76.0, "Cr": 19.5, "Al": 1.4, "Ti": 2.4, "Mn": 0.3, "Si": 0.3, "C": 0.06, "B": 0.003, "Zr": 0.06}, "yield_strength": [{"temp_c": "21", "value": 620.0}, {"temp_c": "538", "value": 530.0}, {"temp_c": "649", "value": 550.0}, {"temp_c": "760", "value": 505.0}, {"temp_c": "871", "value": 260.0}, {"temp_c": "982", "value": 62.0}], "uts": [{"temp_c": "21", "value": 1000.0}, {"temp_c": "538", "value": 875.0}, {"temp_c": "649", "value": 795.0}, {"temp_c": "760", "value": 600.0}, {"temp_c": "871", "value": 310.0}, {"temp_c": "982", "value": 76.0}], "elongation": [{"temp_c": "21", "value": 3.0}, {"temp_c": "538", "value": 37.0}, {"temp_c": "649", "value": 21.0}, {"temp_c": "760", "value": 17.0}, {"temp_c": "871", "value": 30.0}], "elasticity": [{"temp_c": "21", "value": 219.0}, {"temp_c": "93", "value": 215.0}, {"temp_c": "204", "value": 208.0}, {"temp_c": "316", "value": 202.0}, {"temp_c": "427", "value": 195.0}, {"temp_c": "538", "value": 188.0}, {"temp_c": "649", "value": 179.0}, {"temp_c": "760", "value": 170.0}, {"temp_c": "871", "value": 157.0}]}
{"alloy": "NIMONIC* 81", "processing": "wrought", "composition": {"Ni": 67.0, "Cr": 30.0, "Al": 0.9, "Ti": 1.8, "Mn": 0.3, "Si": 0.3, "C": 0.03, "B": 0.003, "Zr": 0.06}, "yield_strength": [{"temp_c": "21", "value": 600.0}, {"temp_c": "538", "value": 505.0}, {"temp_c": "649", "value": 495.0}, {"temp_c": "760", "value": 450.0}], "uts": [{"temp_c": "21", "value": 1050.0}, {"temp_c": "538", "value": 855.0}, {"temp_c": "649", "value": 820.0}, {"temp_c": "760", "value": 690.0}, {"temp_c": "871", "value": 310.0}, {"temp_c": "982", "value": 105.0}], "elongation": [{"temp_c": "21", "value": 36.0}, {"temp_c": "538", "value": 36.0}, {"temp_c": "649", "value": 28.0}, {"temp_c": "760", "value": 24.0}], "elasticity": [{"temp_c": "21", "value": 196.0}, {"temp_c": "93", "value": 194.0}, {"temp_c": "204", "value": 188.0}, {"temp_c": "316", "value": 181.0}, {"temp_c": "427", "value": 175.0}, {"temp_c": "538", "value": 167.0}, {"temp_c": "649", "value": 159.0}, {"temp_c": "760", "value": 152.0}, {"temp_c": "871", "value": 138.0}, {"temp_c": "982", "value": 126.0}]}
{"alloy": "NIMONIC* 86", "processing": "wrought", "composition": {"Ni": 65.0, "Cr": 25.0, "Mo": 10.0, "C": 0.05}, "yield_strength": [{"temp_c": "21", "value": 427.0}, {"temp_c": "538", "value": 243.0}, {"temp_c": "649", "value": 239.0}, {"temp_c": "871", "value": 170.0}], "uts": [{"temp_c": "21", "value": 842.0}, {"temp_c": "538", "value": 150.0}, {"temp_c": "649", "value": 540.0}, {"temp_c": "871", "value": 315.0}], "elongation": [{"temp_c": "538", "value": 54.0}, {"temp_c": "649", "value": 55.0}, {"temp_c": "871", "value": 69.0}], "elasticity": [{"temp_c": "21", "value": 210.0}]}
{"alloy": "NIMONIC* 90", "processing": "wrought", "composition": {"Ni": 59.0, "Cr": 19.5, "Co": 16.5, "Al": 1.45, "Ti": 2.45, "Mn": 0.3, "Si": 0.3, "C": 0.07, "B": 0.003, "Zr": 0.06}, "yield_strength": [{"temp_c": "21", "value": 810.0}, {"temp_c": "538", "value": 725.0}, {"temp_c": "649", "value": 685.0}, {"temp_c": "760", "value": 540.0}, {"temp_c": "871", "value": 260.0}, {"temp_c": "982", "value": 62.0}], "uts": [{"temp_c": "21", "value": 1235.0}, {"temp_c": "538", "value": 1075.0}, {"temp_c": "649", "value": 940.0}, {"temp_c": "760", "value": 655.0}, {"temp_c": "871", "value": 330.0}, {"temp_c": "982", "value": 76.0}], "elongation": [{"temp_c": "21", "value": 3.0}, {"temp_c": "538", "value": 28.0}, {"temp_c": "649", "value": 14.0}, {"temp_c": "760", "value": 12.0}, {"temp_c": "871", "value": 23.0}, {"temp_c": "982", "value": 70.0}], "elasticity": [{"temp_c": "21", "value": 226.0}, {"temp_c": "93", "value": 219.0}, {"temp_c": "204", "value": 213.0}, {"temp_c": "316", "value": 206.0}, {"temp_c": "427", "value": 199.0}, {"temp_c": "538", "value": 190.0}, {"temp_c": "649", "value": 181.0}, {"temp_c": "760", "value": 170.0}, {"temp_c": "871", "value": 158.0}, {"temp_c": "982", "value": 144.0}]}
{"alloy": "NIMONIC* 105", "processing": "wrought", "composition": {"Ni": 53.0, "Cr": 15.0, "Co": 20.0, "Mo": 5.0, "Al": 4.7, "Ti": 1.2, "Mn": 0.3, "Si": 0.3, "C": 0.13, "B": 0.005, "Zr": 0.1}, "yield_strength": [{"temp_c": "21", "value": 830.0}, {"temp_c": "538", "value": 775.0}, {"temp_c": "649", "value": 765.0}, {"temp_c": "760", "value": 740.0}, {"temp_c": "871", "value": 490.0}, {"temp_c": "982", "value": 205.0}], "uts": [{"temp_c": "21", "value": 1180.0}, {"temp_c": "538", "value": 1130.0}, {"temp_c": "649", "value": 1095.0}, {"temp_c": "760", "value": 930.0}, {"temp_c": "871", "value": 660.0}, {"temp_c": "982", "value": 230.0}], "elongation": [{"temp_c": "21", "value": 1.0}, {"temp_c": "538", "value": 22.0}, {"temp_c": "649", "value": 24.0}, {"temp_c": "760", "value": 25.0}, {"temp_c": "871", "value": 27.0}, {"temp_c": "982", "value": 37.0}, {"temp_c": "1093", "value": 32.0}], "elasticity": [{"temp_c": "21", "value": 223.0}, {"temp_c": "93", "value": 219.0}, {"temp_c": "204", "value": 212.0}, {"temp_c": "316", "value": 206.0}, {"temp_c": "427", "value": 193.0}, {"temp_c": "538", "value": 186.0}, {"temp_c": "649", "value": 178.0}, {"temp_c": "760", "value": 168.0}, {"temp_c": "871", "value": 155.0}, {"temp_c": "982", "value": 138.0}]}
{"alloy": "NIMONIC* 115", "processing": "wrought", "composition": {"Ni": 60.0, "Cr": 14.3, "Co": 13.2, "Mo": 3.3, "Al": 4.9, "Ti": 3.7, "C": 0.15, "B": 0.16, "Zr": 0.04}, "yield_strength": [{"temp_c": "21", "value": 865.0}, {"temp_c": "538", "value": 795.0}, {"temp_c": "649", "value": 815.0}, {"temp_c": "760", "value": 800.0}, {"temp_c": "871", "value": 550.0}, {"temp_c": "982", "value": 240.0}], "uts": [{"temp_c": "21", "value": 1240.0}, {"temp_c": "538", "value": 1090.0}, {"temp_c": "649", "value": 1125.0}, {"temp_c": "760", "value": 1085.0}, {"temp_c": "871", "value": 830.0}, {"temp_c": "982", "value": 460.0}], "elongation": [{"temp_c": "21", "value": 2.0}, {"temp_c": "538", "value": 18.0}, {"temp_c": "649", "value": 23.0}, {"temp_c": "760", "value": 24.0}, {"temp_c": "871", "value": 16.0}, {"temp_c": "982", "value": 23.0}], "elasticity": [{"temp_c": "21", "value": 224.0}, {"temp_c": "93", "value": 219.0}, {"temp_c": "204", "value": 214.0}, {"temp_c": "316", "value": 204.0}, {"temp_c": "427", "value": 195.0}, {"temp_c": "538", "value": 188.0}, {"temp_c": "649", "value": 181.0}, {"temp_c": "760", "value": 173.0}, {"temp_c": "871", "value": 164.0}, {"temp_c": "982", "value": 153.0}]}
{"alloy": "NIMONIC* 263", "processing": "wrought", "composition": {"Ni": 51.0, "Cr": 20.0, "Co": 20.0, "Mo": 5.9, "Al": 0.45, "Ti": 2.15, "Mn": 0.4, "Si": 0.25, "C": 0.06, "B": 0.001, "Zr": 0.02}, "yield_strength": [{"temp_c": "21", "value": 580.0}, {"temp_c": "538", "value": 485.0}, {"temp_c": "649", "value": 485.0}, {"temp_c": "760", "value": 460.0}, {"temp_c": "871", "value": 180.0}, {"temp_c": "982", "value": 83.0}], "uts": [{"temp_c": "21", "value": 970.0}, {"temp_c": "538", "value": 800.0}, {"temp_c": "649", "value": 775.0}, {"temp_c": "760", "value": 650.0}, {"temp_c": "871", "value": 275.0}, {"temp_c": "982", "value": 125.0}], "elongation": [{"temp_c": "21", "value": 3.0}, {"temp_c": "538", "value": 42.0}, {"temp_c": "649", "value": 27.0}, {"temp_c": "760", "value": 21.0}, {"temp_c": "871", "value": 25.0}, {"temp_c": "982", "value": 30.0}], "elasticity": [{"temp_c": "21", "value": 222.0}, {"temp_c": "93", "value": 219.0}, {"temp_c": "204", "value": 212.0}, {"temp_c": "316", "value": 204.0}, {"temp_c": "427", "value": 197.0}, {"temp_c": "538", "value": 190.0}, {"temp_c": "649", "value": 181.0}, {"temp_c": "760", "value": 171.0}, {"temp_c": "871", "value": 158.0}, {"temp_c": "982", "value": 146.0}]}
{"alloy": "NIMONIC* 901", "processing": "wrought", "composition": {"Ni": 43.0, "Cr": 12.0, "Co": 1.0, "Mo": 6.0, "Al": 0.2, "Ti": 3.0, "Fe": 35.0, "Mn": 0.5, "Si": 0.4, "C": 0.05}, "yield_strength": [{"temp_c": "21", "value": 896.0}, {"temp_c": "538", "value": 792.0}, {"temp_c": "649", "value": 792.0}, {"temp_c": "760", "value": 689.0}, {"temp_c": "871", "value": 345.0}], "uts": [{"temp_c": "21", "value": 1207.0}, {"temp_c": "538", "value": 1035.0}, {"temp_c": "649", "value": 966.0}, {"temp_c": "760", "value": 828.0}, {"temp_c": "871", "value": 483.0}], "elongation": [{"temp_c": "21", "value": 1.0}, {"temp_c": "538", "value": 15.0}, {"temp_c": "649", "value": 15.0}, {"temp_c": "760", "value": 15.0}, {"temp_c": "871", "value": 30.0}], "elasticity": [{"temp_c": "21", "value": 206.0}]}
{"alloy": "NIMONIC* 942", "processing": "wrought", "composition": {"Ni": 49.5, "Cr": 12.5, "Mo": 6.0, "Al": 0.6, "Ti": 3.7, "Fe": 37.0, "Mn": 0.2, "Si": 0.3, "C": 0.03, "B": 0.01}, "yield_strength": [{"temp_c": "21", "value": 1060.0}, {"temp_c": "538", "value": 970.0}, {"temp_c": "649", "value": 1000.0}, {"temp_c": "760", "value": 860.0}], "uts": [{"temp_c": "21", "value": 1405.0}, {"temp_c": "538", "value": 1300.0}, {"temp_c": "649", "value": 1240.0}, {"temp_c": "760", "value": 900.0}], "elongation": [{"temp_c": "21", "value": 1.0}, {"temp_c": "538", "value": 12.0}, {"temp_c": "649", "value": 9.0}, {"temp_c": "760", "value": 11.0}], "elasticity": [{"temp_c": "21", "value": 196.0}, {"temp_c": "93", "value": 192.0}, {"temp_c": "204", "value": 186.0}, {"temp_c": "316", "value": 179.0}, {"temp_c": "427", "value": 173.0}, {"temp_c": "538", "value": 166.0}, {"temp_c": "649", "value": 158.0}, {"temp_c": "760", "value": 150.0}, {"temp_c": "871", "value": 138.0}, {"temp_c": "982", "value": 122.0}]}
{"alloy": "NIMONIC* PE11", "processing": "wrought", "composition": {"Ni": 38.0, "Cr": 18.0, "Mo": 5.2, "Al": 0.8, "Ti": 2.3, "Fe": 35.0, "Mn": 0.2, "Si": 0.3, "C": 0.05, "B": 0.03, "Zr": 0.2}, "yield_strength": [{"temp_c": "21", "value": 720.0}, {"temp_c": "538", "value": 690.0}, {"temp_c": "649", "value": 670.0}, {"temp_c": "760", "value": 560.0}], "uts": [{"temp_c": "21", "value": 1080.0}, {"temp_c": "538", "value": 1000.0}, {"temp_c": "649", "value": 940.0}, {"temp_c": "760", "value": 760.0}], "elongation": [{"temp_c": "21", "value": 2.0}, {"temp_c": "538", "value": 23.0}, {"temp_c": "649", "value": 12.0}, {"temp_c": "760", "value": 19.0}], "elasticity": [{"temp_c": "21", "value": 198.0}, {"temp_c": "93", "value": 193.0}, {"temp_c": "204", "value": 186.0}, {"temp_c": "316", "value": 180.0}, {"temp_c": "427", "value": 173.0}, {"temp_c": "538", "value": 166.0}, {"temp_c": "649", "value": 157.0}]}
{"alloy": "NIMONIC* PE16", "processing": "wrought", "composition": {"Ni": 43.5, "Cr": 16.5, "Mo": 3.2, "Al": 1.2, "Ti": 12.0, "Fe": 34.5, "C": 0.05, "B": 0.003, "Zr": 0.04}, "yield_strength": [{"temp_c": "21", "value": 530.0}, {"temp_c": "538", "value": 485.0}, {"temp_c": "649", "value": 485.0}, {"temp_c": "760", "value": 370.0}, {"temp_c": "871", "value": 140.0}, {"temp_c": "982", "value": 50.0}], "uts": [{"temp_c": "21", "value": 885.0}, {"temp_c": "538", "value": 740.0}, {"temp_c": "649", "value": 660.0}, {"temp_c": "760", "value": 510.0}, {"temp_c": "871", "value": 215.0}, {"temp_c": "982", "value": 90.0}], "elongation": [{"temp_c": "21", "value": 3.0}, {"temp_c": "538", "value": 26.0}, {"temp_c": "649", "value": 30.0}, {"temp_c": "760", "value": 42.0}, {"temp_c": "871", "value": 80.0}], "elasticity": [{"temp_c": "21", "value": 199.0}, {"temp_c": "93", "value": 193.0}, {"temp_c": "204", "value": 187.0}, {"temp_c": "316", "value": 180.0}, {"temp_c": "427", "value": 173.0}, {"temp_c": "538", "value": 165.0}, {"temp_c": "649", "value": 157.0}, {"temp_c": "760", "value": 147.0}, {"temp_c": "871", "value": 137.0}, {"temp_c": "982", "value": 124.0}]}
{"alloy": "NIMONIC* PK33", "processing": "wrought", "composition": {"Ni": 56.0, "Cr": 19.0, "Co": 14.0, "Mo": 7.0, "Al": 1.9, "Ti": 2.0, "C": 0.04, "B": 0.003}, "yield_strength": [{"temp_c": "21", "value": 780.0}, {"temp_c": "538", "value": 725.0}, {"temp_c": "649", "value": 725.0}, {"temp_c": "760", "value": 670.0}, {"temp_c": "871", "value": 420.0}, {"temp_c": "982", "value": 130.0}], "uts": [{"temp_c": "21", "value": 1180.0}, {"temp_c": "538", "value": 1000.0}, {"temp_c": "649", "value": 1000.0}, {"temp_c": "760", "value": 885.0}, {"temp_c": "871", "value": 510.0}, {"temp_c": "982", "value": 510.0}, {"temp_c": "1093", "value": 185.0}], "elongation": [{"temp_c": "21", "value": 3.0}, {"temp_c": "538", "value": 30.0}, {"temp_c": "649", "value": 26.0}, {"temp_c": "760", "value": 18.0}, {"temp_c": "871", "value": 24.0}, {"temp_c": "982", "value": 50.0}], "elasticity": [{"temp_c": "21", "value": 222.0}, {"temp_c": "93", "value": 218.0}, {"temp_c": "204", "value": 211.0}, {"temp_c": "316", "value": 205.0}, {"temp_c": "427", "value": 197.0}, {"temp_c": "538", "value": 191.0}, {"temp_c": "649", "value": 183.0}, {"temp_c": "760", "value": 173.0}, {"temp_c": "871", "value": 162.0}, {"temp_c": "982", "value": 143.0}]}
{"alloy": "PYROMET* 860", "processing": "wrought", "composition": {"Ni": 43.0, "Cr": 12.6, "Co": 4.0, "Mo": 6.0, "Al": 1.25, "Ti": 3.0, "Fe": 3.0, "Mn": 0.05, "Si": 0.05, "C": 0.05, "B": 0.01}, "yield_strength": [{"temp_c": "21", "value": 835.0}, {"temp_c": "538", "value": 840.0}, {"temp_c": "649", "value": 850.0}, {"temp_c": "760", "value": 835.0}], "uts": [{"temp_c": "21", "value": 1295.0}, {"temp_c": "538", "value": 1255.0}, {"temp_c": "649", "value": 1110.0}, {"temp_c": "760", "value": 910.0}], "elongation": [{"temp_c": "21", "value": 2.0}, {"temp_c": "538", "value": 15.0}, {"temp_c": "649", "value": 17.0}, {"temp_c": "760", "value": 18.0}], "elasticity": [{"temp_c": "21", "value": 200.0}]}
{"alloy": "RENÉ* 41", "processing": "wrought", "composition": {"Ni": 55.0, "Cr": 19.0, "Co": 11.0, "Mo": 10.0, "Al": 1.5, "Ti": 3.1, "C": 0.09, "B": 0.005}, "yield_strength": [{"temp_c": "21", "value": 1060.0}, {"temp_c": "538", "value": 1020.0}, {"temp_c": "649", "value": 1000.0}, {"temp_c": "760", "value": 940.0}, {"temp_c": "871", "value": 550.0}, {"temp_c": "982", "value": 260.0}], "uts": [{"temp_c": "21", "value": 1420.0}, {"temp_c": "538", "value": 1400.0}, {"temp_c": "649", "value": 1340.0}, {"temp_c": "760", "value": 1105.0}, {"temp_c": "871", "value": 620.0}, {"temp_c": "982", "value": 290.0}], "elongation": [{"temp_c": "21", "value": 1.0}, {"temp_c": "538", "value": 14.0}, {"temp_c": "649", "value": 14.0}, {"temp_c": "760", "value": 11.0}, {"temp_c": "871", "value": 19.0}, {"temp_c": "982", "value": 36.0}], "elasticity": [{"temp_c": "21", "value": 220.0}, {"temp_c": "93", "value": 216.0}, {"temp_c": "204", "value": 210.0}, {"temp_c": "316", "value": 204.0}, {"temp_c": "427", "value": 197.0}, {"temp_c": "538", "value": 191.0}, {"temp_c": "649", "value": 182.0}, {"temp_c": "760", "value": 173.0}, {"temp_c": "871", "value": 163.0}]}
{"alloy": "RENÉ* 41", "processing": "wrought", "composition": {}, "yield_strength": [{"temp_c": "21", "value": 1020.0}, {"temp_c": "538", "value": 940.0}, {"temp_c": "649", "value": 895.0}, {"temp_c": "760", "value": 835.0}, {"temp_c": "871", "value": 510.0}, {"temp_c": "982", "value": 175.0}], "uts": [{"temp_c": "21", "value": 1275.0}, {"temp_c": "538", "value": 1200.0}, {"temp_c": "649", "value": 1130.0}, {"temp_c": "760", "value": 965.0}, {"temp_c": "871", "value": 605.0}, {"temp_c": "982", "value": 275.0}], "elongation": [{"temp_c": "21", "value": 1.0}, {"temp_c": "538", "value": 17.0}, {"temp_c": "649", "value": 14.0}, {"temp_c": "760", "value": 10.0}, {"temp_c": "871", "value": 14.0}, {"temp_c": "982", "value": 20.0}], "elasticity": []}
{"alloy": "RENÉ* 88DT (forged)", "processing": "wrought", "composition": {"Ni": 56.0, "Cr": 16.0, "Co": 13.0, "Mo": 4.0, "W": 4.0, "Al": 2.0, "Ti": 4.0, "C": 0.04, "B": 0.016, "Zr": 0.05}, "yield_strength": [{"temp_c": "21", "value": 1137.0}, {"temp_c": "538", "value": 1047.0}, {"temp_c": "649", "value": 1020.0}, {"temp_c": "760", "value": 964.0}], "uts": [{"temp_c": "21", "value": 1566.0}, {"temp_c": "538", "value": 1470.0}, {"temp_c": "649", "value": 1483.0}, {"temp_c": "760", "value": 1166.0}], "elongation": [{"temp_c": "21", "value": 20.0}, {"temp_c": "538", "value": 16.0}, {"temp_c": "649", "value": 18.0}, {"temp_c": "760", "value": 13.0}], "elasticity": []}
