Repository: airi-utcn/AlloyGraph

# AlloyMind Superalloy Data Processing Pipeline

This README describes the workflow for extracting, transforming, and preparing superalloy data for machine learning fine-tuning using the AlloyMind project scripts.

## 1. Extract Alloy Data from Excel

**Script:** `backend/superalloy_preprocess/extract_excel_sheets.py`

- This script reads all sheets from the annotated Excel file (`CAST_Wrought_Alloys.xlsx`) and extracts alloy composition and mechanical property data.
- The output is a JSONL file: `backend/superalloy_preprocess/output_data/all_alloys.jsonl`.

**How to run:**
```bash
python backend/superalloy_preprocess/extract_excel_sheets.py
```

File: backend/superalloy_preprocess/output_data/all_alloys.jsonl (part 3 of 3)
{"alloy": "Alloy 713C", "processing": "cast", "composition": {"Ni": 74.0, "Cr": 12.5, "Mo": 4.2, "Nb": 2.0, "Al": 6.1, "Ti": 0.8, "C": 0.12, "B": 0.012, "Zr": 0.1}, "yield_strength": [{"temp_c": "21", "value": 740.0}, {"temp_c": "538", "value": 705.0}, {"temp_c": "649", "value": 715.0}, {"temp_c": "760", "value": 745.0}, {"temp_c": "871", "value": 495.0}, {"temp_c": "982", "value": 305.0}], "uts": [{"temp_c": "21", "value": 850.0}, {"temp_c": "538", "value": 860.0}, {"temp_c": "649", "value": 870.0}, {"temp_c": "760", "value": 940.0}, {"temp_c": "871", "value": 725.0}, {"temp_c": "982", "value": 470.0}], "elongation": [{"temp_c": " 21", "value": 8.0}, {"temp_c": "538", "value": 10.0}, {"temp_c": "649", "value": 7.0}, {"temp_c": "760", "value": 6.0}, {"temp_c": "871", "value": 14.0}, {"temp_c": "982", "value": 20.0}], "elasticity": [{"temp_c": "21", "value": 206.0}, {"temp_c": "93", "value": 203.0}, {"temp_c": "204", "value": 199.0}, {"temp_c": "316", "value": 193.0}, {"temp_c": "427", "value": 188.0}, {"temp_c": "538", "value": 179.0}, {"temp_c": "649", "value": 172.0}, {"temp_c": "760", "value": 167.0}, {"temp_c": "871", "value": 156.0}, {"temp_c": "982", "value": 148.0}]}
{"alloy": "RENÉ* 95", "processing": "wrought", "composition": {"Ni": 61.0, "Cr": 14.0, "Co": 8.0, "Mo": 3.5, "W": 3.5, "Nb": 3.5, "Al": 3.5, "Ti": 2.5, "C": 0.15, "B": 0.01, "Zr": 0.05}, "yield_strength": [{"temp_c": "21", "value": 1310.0}, {"temp_c": "538", "value": 1260.0}, {"temp_c": "649", "value": 1225.0}, {"temp_c": "760", "value": 1105.0}], "uts": [{"temp_c": "21", "value": 1620.0}, {"temp_c": "538", "value": 1570.0}, {"temp_c": "649", "value": 1500.0}, {"temp_c": "760", "value": 1170.0}], "elongation": [{"temp_c": "21", "value": 1.0}, {"temp_c": "538", "value": 12.0}, {"temp_c": "649", "value": 14.0}, {"temp_c": "760", "value": 15.0}], "elasticity": [{"temp_c": "21", "value": 209.0}, {"temp_c": "93", "value": 207.0}, {"temp_c": "204", "value": 202.0}, {"temp_c": "316", "value": 197.0}, {"temp_c": "427", "value": 190.0}, {"temp_c": "538", "value": 183.0}, {"temp_c": "649", "value": 176.0}, {"temp_c": "760", "value": 168.0}]}
{"alloy": "RGT* 4", "processing": "wrought", "composition": {"Ni": 67.0, "Cr": 20.0, "Mo": 4.5, "Al": 1.4, "Ti": 2.4, "Fe": 5.0, "C": 0.06, "B": 0.004}, "yield_strength": [{"temp_c": "21", "value": 730.0}, {"temp_c": "538", "value": 690.0}, {"temp_c": "649", "value": 675.0}, {"temp_c": "760", "value": 585.0}, {"temp_c": "871", "value": -205.0}], "uts": [{"temp_c": "21", "value": 1170.0}, {"temp_c": "538", "value": 1070.0}, {"temp_c": "649", "value": 980.0}, {"temp_c": "760", "value": 740.0}, {"temp_c": "871", "value": 415.0}], "elongation": [{"temp_c": "21", "value": 2.0}, {"temp_c": "538", "value": 12.0}, {"temp_c": "649", "value": 11.0}, {"temp_c": "760", "value": 13.0}, {"temp_c": "871", "value": 18.0}], "elasticity": []}
{"alloy": "RGT* 13", "processing": "wrought", "composition": {"Ni": 49.0, "Cr": 20.0, "Co": 18.0, "Mo": 4.5, "Al": 1.5, "Ti": 2.5, "Fe": 5.0, "C": 0.06, "B": 0.004}, "yield_strength": [{"temp_c": "21", "value": 780.0}, {"temp_c": "538", "value": 745.0}, {"temp_c": "649", "value": 725.0}, {"temp_c": "760", "value": 600.0}, {"temp_c": "871", "value": -435.0}], "uts": [{"temp_c": "21", "value": 1230.0}, {"temp_c": "538", "value": 1105.0}, {"temp_c": "649", "value": 1005.0}, {"temp_c": "760", "value": 775.0}, {"temp_c": "871", "value": 565.0}], "elongation": [{"temp_c": "21", "value": 3.0}, {"temp_c": "538", "value": 29.0}, {"temp_c": "649", "value": 26.0}, {"temp_c": "760", "value": 18.0}, {"temp_c": "871", "value": 17.0}], "elasticity": []}
{"alloy": "TD Nickel", "processing": "wrought", "composition": {"Ni": 98.0}, "yield_strength": [{"temp_c": "21", "value": 550.0}, {"temp_c": "538", "value": 295.0}, {"temp_c": "649", "value": 250.0}, {"temp_c": "760", "value": 215.0}, {"temp_c": "871", "value": 180.0}, {"temp_c": "982", "value": 140.0}, {"temp_c": "1093", "value": 110.0}], "uts": [{"temp_c": "21", "value": 690.0}, {"temp_c": "538", "value": 310.0}, {"temp_c": "649", "value": 260.0}, {"temp_c": "760", "value": 230.0}, {"temp_c": "871", "value": 195.0}, {"temp_c": "982", "value": 165.0}, {"temp_c": "1093", "value": 140.0}], "elongation": [{"temp_c": "21", "value": 2.0}, {"temp_c": "538", "value": 14.0}, {"temp_c": "649", "value": 12.0}, {"temp_c": "760", "value": 11.0}, {"temp_c": "871", "value": 9.0}, {"temp_c": "982", "value": 7.0}, {"temp_c": "1093", "value": 6.0}], "elasticity": [{"temp_c": "21", "value": 152.0}, {"temp_c": "93", "value": 145.0}, {"temp_c": "204", "value": 135.0}, {"temp_c": "316", "value": 126.0}, {"temp_c": "427", "value": 120.0}, {"temp_c": "538", "value": 116.0}, {"temp_c": "649", "value": 112.0}, {"temp_c": "760", "value": 108.0}, {"temp_c": "871", "value": 101.0}, {"temp_c": "982", "value": 92.0}, {"temp_c": "1093", "value": 82.0}]}
{"alloy": "TD Nickel", "processing": "wrought", "composition": {}, "yield_strength": [{"temp_c": "21", "value": 310.0}, {"temp_c": "538", "value": 205.0}, {"temp_c": "649", "value": 180.0}, {"temp_c": "760", "value": 160.0}, {"temp_c": "871", "value": 130.0}, {"temp_c": "982", "value": 115.0}, {"temp_c": "1093", "value": 83.0}], "uts": [{"temp_c": "21", "value": 450.0}, {"temp_c": "538", "value": 230.0}, {"temp_c": "649", "value": 195.0}, {"temp_c": "760", "value": 170.0}, {"temp_c": "871", "value": 145.0}, {"temp_c": "982", "value": 125.0}, {"temp_c": "1093", "value": 97.0}], "elongation": [{"temp_c": "21", "value": 1.0}, {"temp_c": "538", "value": 6.0}, {"temp_c": "649", "value": 5.0}, {"temp_c": "760", "value": 4.0}, {"temp_c": "871", "value": 4.0}, {"temp_c": "982", "value": 4.0}, {"temp_c": "1093", "value": 6.0}], "elasticity": []}
{"alloy": "TD NiCr", "processing": "wrought", "composition": {"Ni": 78.0, "Cr": 20.0}, "yield_strength": [{"temp_c": "21", "value": 615.0}, {"temp_c": "538", "value": 450.0}, {"temp_c": "649", "value": 365.0}, {"temp_c": "760", "value": 260.0}, {"temp_c": "871", "value": 180.0}, {"temp_c": "982", "value": 130.0}, {"temp_c": "1093", "value": 105.0}], "uts": [{"temp_c": "21", "value": 945.0}, {"temp_c": "538", "value": 685.0}, {"temp_c": "649", "value": 435.0}, {"temp_c": "760", "value": 270.0}, {"temp_c": "871", "value": 185.0}, {"temp_c": "982", "value": 140.0}, {"temp_c": "1093", "value": 110.0}], "elongation": [{"temp_c": "21", "value": 20.0}, {"temp_c": "538", "value": 14.0}, {"temp_c": "649", "value": 11.0}, {"temp_c": "760", "value": 5.0}, {"temp_c": "871", "value": 3.0}, {"temp_c": "982", "value": 2.0}, {"temp_c": "1093", "value": 1.5}], "elasticity": []}
{"alloy": "UDIMET* 400", "processing": "wrought", "composition": {"Ni": 60.0, "Cr": 17.5, "Co": 14.0, "Mo": 4.0, "Nb": 0.5, "Al": 1.5, "Ti": 2.5, "C": 0.06, "B": 0.008, "Zr": 0.06}, "yield_strength": [{"temp_c": "21", "value": 930.0}, {"temp_c": "538", "value": 830.0}], "uts": [{"temp_c": "21", "value": 1310.0}, {"temp_c": "538", "value": 1185.0}], "elongation": [{"temp_c": "21", "value": 3.0}, {"temp_c": "538", "value": 26.0}], "elasticity": []}
{"alloy": "UDIMET* 500", "processing": "wrought", "composition": {"Ni": 54.0, "Cr": 18.0, "Co": 18.5, "Mo": 4.0, "Al": 2.9, "Ti": 2.9, "C": 0.08, "B": 0.006, "Zr": 0.05}, "yield_strength": [{"temp_c": "21", "value": 840.0}, {"temp_c": "538", "value": 795.0}, {"temp_c": "649", "value": 760.0}, {"temp_c": "760", "value": 730.0}, {"temp_c": "871", "value": 495.0}, {"temp_c": "982", "value": 230.0}], "uts": [{"temp_c": "21", "value": 1310.0}, {"temp_c": "538", "value": 1240.0}, {"temp_c": "649", "value": 1215.0}, {"temp_c": "760", "value": 1040.0}, {"temp_c": "871", "value": 640.0}, {"temp_c": "982", "value": 290.0}], "elongation": [{"temp_c": "21", "value": 3.0}, {"temp_c": "538", "value": 28.0}, {"temp_c": "649", "value": 28.0}, {"temp_c": "760", "value": 39.0}, {"temp_c": "871", "value": 20.0}, {"temp_c": "982", "value": 22.0}], "elasticity": [{"temp_c": "21", "value": 222.0}, {"temp_c": "93", "value": 218.0}, {"temp_c": "204", "value": 211.0}, {"temp_c": "316", "value": 206.0}, {"temp_c": "427", "value": 199.0}, {"temp_c": "538", "value": 191.0}, {"temp_c": "649", "value": 183.0}, {"temp_c": "760", "value": 173.0}, {"temp_c": "871", "value": 161.0}, {"temp_c": "982", "value": 145.0}]}
{"alloy": "UDIMET* 520", "processing": "wrought", "composition": {"Ni": 57.0, "Cr": 19.0, "Co": 12.0, "Mo": 1.0, "W": 1.0, "Al": 2.0, "Ti": 3.0, "C": 0.05, "B": 0.005}, "yield_strength": [{"temp_c": "21", "value": 860.0}, {"temp_c": "538", "value": 830.0}, {"temp_c": "649", "value": 795.0}, {"temp_c": "760", "value": 725.0}, {"temp_c": "871", "value": 520.0}, {"temp_c": "982", "value": 310.0}], "uts": [{"temp_c": "21", "value": 1310.0}, {"temp_c": "538", "value": 1240.0}, {"temp_c": "649", "value": 1175.0}, {"temp_c": "760", "value": 725.0}, {"temp_c": "871", "value": 515.0}, {"temp_c": "982", "value": 310.0}], "elongation": [{"temp_c": "21", "value": 2.0}, {"temp_c": "538", "value": 20.0}, {"temp_c": "649", "value": 17.0}, {"temp_c": "760", "value": 15.0}, {"temp_c": "871", "value": 20.0}], "elasticity": []}
{"alloy": "UDIMET* 630", "processing": "wrought", "composition": {"Ni": 50.0, "Cr": 18.0, "Mo": 6.0, "W": 3.0, "Nb": 6.5, "Al": 0.5, "Ti": 1.0, "Fe": 18.0, "C": 0.03}, "yield_strength": [{"temp_c": "21", "value": 1310.0}, {"temp_c": "538", "value": 1170.0}, {"temp_c": "649", "value": 1105.0}, {"temp_c": "760", "value": 860.0}], "uts": [{"temp_c": "21", "value": 1520.0}, {"temp_c": "538", "value": 1380.0}, {"temp_c": "649", "value": 1275.0}, {"temp_c": "760", "value": 965.0}], "elongation": [{"temp_c": "21", "value": 1.0}, {"temp_c": "538", "value": 15.0}, {"temp_c": "649", "value": 7.0}, {"temp_c": "760", "value": 5.0}], "elasticity": []}
{"alloy": "UDIMET* 700", "processing": "wrought", "composition": {"Ni": 53.0, "Cr": 15.0, "Co": 18.5, "Mo": 5.2, "Al": 4.3, "Ti": 3.5, "C": 0.08, "B": 0.03}, "yield_strength": [{"temp_c": "21", "value": 965.0}, {"temp_c": "538", "value": 895.0}, {"temp_c": "649", "value": 855.0}, {"temp_c": "760", "value": 830.0}, {"temp_c": "871", "value": 635.0}, {"temp_c": "982", "value": 305.0}, {"temp_c": "1093", "value": 83.0}], "uts": [{"temp_c": "21", "value": 1410.0}, {"temp_c": "538", "value": 1275.0}, {"temp_c": "649", "value": 1240.0}, {"temp_c": "760", "value": 1035.0}, {"temp_c": "871", "value": 690.0}, {"temp_c": "982", "value": 360.0}, {"temp_c": "1093", "value": 105.0}], "elongation": [{"temp_c": "21", "value": 1.0}, {"temp_c": "538", "value": 16.0}, {"temp_c": "649", "value": 16.0}, {"temp_c": "760", "value": 20.0}, {"temp_c": "871", "value": 27.0}, {"temp_c": "982", "value": 32.0}, {"temp_c": "1093", "value": 35.0}], "elasticity": [{"temp_c": "21", "value": 224.0}, {"temp_c": "93", "value": 221.0}, {"temp_c": "204", "value": 215.0}, {"temp_c": "316", "value": 208.0}, {"temp_c": "427", "value": 201.0}, {"temp_c": "538", "value": 194.0}, {"temp_c": "649", "value": 186.0}, {"temp_c": "760", "value": 177.0}, {"temp_c": "871", "value": 167.0}, {"temp_c": "982", "value": 153.0}]}
{"alloy": "UDIMET* 710", "processing": "wrought", "composition": {"Ni": 55.0, "Cr": 18.0, "Co": 15.0, "Mo": 3.0, "W": 1.5, "Al": 2.5, "Ti": 5.0, "C": 0.07, "B": 0.02}, "yield_strength": [{"temp_c": "21", "value": 910.0}, {"temp_c": "538", "value": 850.0}, {"temp_c": "649", "value": 860.0}, {"temp_c": "760", "value": 815.0}, {"temp_c": "871", "value": 635.0}, {"temp_c": "982", "value": 270.0}], "uts": [{"temp_c": "21", "value": 1185.0}, {"temp_c": "538", "value": 1150.0}, {"temp_c": "649", "value": 1290.0}, {"temp_c": "760", "value": 1020.0}, {"temp_c": "871", "value": 705.0}, {"temp_c": "982", "value": 380.0}], "elongation": [{"temp_c": "21", "value": 7.0}, {"temp_c": "538", "value": 10.0}, {"temp_c": "649", "value": 15.0}, {"temp_c": "760", "value": 25.0}, {"temp_c": "871", "value": 29.0}, {"temp_c": "982", "value": 27.0}], "elasticity": [{"temp_c": "21", "value": 222.0}, {"temp_c": "982", "value": 161.0}]}
{"alloy": "UDIMET* 720CR", "processing": "wrought", "composition": {"Ni": 55.0, "Cr": 18.0, "Co": 15.0, "Mo": 3.0, "W": 1.3, "Al": 2.5, "Ti": 5.0, "C": 0.03, "B": 0.03, "Zr": 0.03}, "yield_strength": [{"temp_c": "21", "value": 868.0}, {"temp_c": "538", "value": 758.0}, {"temp_c": "649", "value": 799.0}, {"temp_c": "760", "value": 792.0}, {"temp_c": "871", "value": 551.0}], "uts": [{"temp_c": "21", "value": 1132.0}, {"temp_c": "538", "value": 1249.0}, {"temp_c": "649", "value": 1276.0}, {"temp_c": "760", "value": 1035.0}, {"temp_c": "871", "value": 704.0}], "elongation": [{"temp_c": "21", "value": 5.0}, {"temp_c": "538", "value": 12.0}, {"temp_c": "649", "value": 11.0}, {"temp_c": "760", "value": 24.0}, {"temp_c": "871", "value": 22.0}], "elasticity": []}
{"alloy": "UDIMET* 720LI", "processing": "wrought", "composition": {"Ni": 57.0, "Cr": 16.0, "Co": 15.0, "Mo": 3.0, "W": 1.3, "Al": 2.5, "Ti": 5.0, "C": 0.015, "B": 0.015, "Zr": 0.03}, "yield_strength": [], "uts": [], "elongation": [], "elasticity": []}
{"alloy": "UNITEMP* AF2-1DA", "processing": "wrought", "composition": {"Ni": 59.0, "Cr": 12.0, "Co": 10.0, "Mo": 3.0, "W": 6.0, "Ta": 1.5, "Al": 4.6, "Ti": 3.5, "Fe": 1.0, "C": 0.35, "B": 0.014, "Zr": 0.1}, "yield_strength": [{"temp_c": "21", "value": 1070.0}, {"temp_c": "538", "value": 1105.0}, {"temp_c": "649", "value": 1090.0}, {"temp_c": "760", "value": 1000.0}, {"temp_c": "871", "value": 725.0}, {"temp_c": "982", "value": 345.0}], "uts": [{"temp_c": "21", "value": 1415.0}, {"temp_c": "538", "value": 1415.0}, {"temp_c": "649", "value": 1345.0}, {"temp_c": "760", "value": 1170.0}, {"temp_c": "871", "value": 830.0}, {"temp_c": "982", "value": 450.0}], "elongation": [{"temp_c": "21", "value": 1.0}, {"temp_c": "538", "value": 14.0}, {"temp_c": "649", "value": 11.0}, {"temp_c": "760", "value": 9.0}, {"temp_c": "871", "value": 10.0}, {"temp_c": "982", "value": 15.0}], "elasticity": [{"temp_c": "21", "value": 235.0}, {"temp_c": "649", "value": 165.0}]}
{"alloy": "UNITEMP* AF2-1DA", "processing": "wrought", "composition": {}, "yield_strength": [{"temp_c": "21", "value": 910.0}, {"temp_c": "649", "value": 980.0}, {"temp_c": "760", "value": 905.0}, {"temp_c": "871", "value": 605.0}, {"temp_c": "982", "value": 275.0}], "uts": [{"temp_c": "21", "value": 1365.0}, {"temp_c": "649", "value": 1315.0}, {"temp_c": "760", "value": 1110.0}, {"temp_c": "871", "value": 765.0}, {"temp_c": "982", "value": 430.0}], "elongation": [{"temp_c": "21", "value": 1.0}, {"temp_c": "649", "value": 10.0}, {"temp_c": "760", "value": 9.0}, {"temp_c": "871", "value": 14.0}, {"temp_c": "982", "value": 14.0}], "elasticity": []}
{"alloy": "WASPALOY*", "processing": "wrought", "composition": {"Ni": 58.0, "Cr": 19.5, "Co": 13.5, "Mo": 4.3, "Al": 1.3, "Ti": 3.0, "C": 0.08, "B": 0.006, "Zr": 0.06}, "yield_strength": [{"temp_c": "21", "value": 795.0}, {"temp_c": "538", "value": 725.0}, {"temp_c": "649", "value": 690.0}, {"temp_c": "760", "value": 675.0}, {"temp_c": "871", "value": 520.0}, {"temp_c": "982", "value": 140.0}], "uts": [{"temp_c": "21", "value": 1275.0}, {"temp_c": "538", "value": 1170.0}, {"temp_c": "649", "value": 1115.0}, {"temp_c": "760", "value": 795.0}, {"temp_c": "871", "value": 525.0}, {"temp_c": "982", "value": 195.0}], "elongation": [{"temp_c": "21", "value": 2.0}, {"temp_c": "538", "value": 23.0}, {"temp_c": "649", "value": 34.0}, {"temp_c": "760", "value": 28.0}, {"temp_c": "871", "value": 35.0}], "elasticity": [{"temp_c": "21", "value": 213.0}, {"temp_c": "93", "value": 210.0}, {"temp_c": "204", "value": 204.0}, {"temp_c": "316", "value": 197.0}, {"temp_c": "427", "value": 191.0}, {"temp_c": "538", "value": 184.0}, {"temp_c": "649", "value": 177.0}, {"temp_c": "760", "value": 168.0}, {"temp_c": "871", "value": 158.0}, {"temp_c": "982", "value": 146.0}]}
